Repository: ahmedsamy207/Battery_Modeling

# SHP320-35 Hybrid Solid–Liquid Cell — 2-D (SOC × T) 2-RC ECM & LUT pipeline

Extension of the original 25 °C 1-D pipeline to **temperature-dependent 2-D
look-up tables** `param = f(SOC, T)`. The pipeline keeps the exact extraction
methodology of the 25 °C scripts (GITT-rested OCV, 10 s 2-RC `fminsearch`
pulse fits, true-capacity Coulomb counting) and generalises every stage to a
list of temperatures.

```
SHP320_2RC_2D/
├── data/                                   ← raw cycler CSVs (all temps)
├── matlab/
│   ├── testConfig.m                        ← the ONLY file you edit (test matrix)
│   ├── step1_Capacity_and_OCV_2D.m         ← Q_Ah(T), OCV chg/dis/avg (SOC×T)
│   ├── step2_Extract_Perfect_2RC_2D.m      ← 2-D averaged LUT  (chg+dis mean)
│   ├── step2_Extract_Perfect_2RC_DualLUT_2D.m ← 2-D charge & discharge LUTs
│   ├── step3_Validation_2D.m               ← validates averaged LUT per T
│   ├── step3_Validation_2D_DualLUT.m       ← validates dual LUTs per T
│   ├── step4_Build_SimscapeModel.m         ← Simscape cell block (dual LUT + 1-state hysteresis)
│   ├── step4_Validate.m                    ← validates dual LUTs for the cell block
│   ├── step5_BuildPackParams.m             ← Scale to 192S4P pack
│   ├── step5_Validate.m                    ← validates the pack
│   ├── Capacity_OCV_Validate.m             ← Capacity/OCV replay on cell model
│   └── Aircraft_Mission.m                  ← NASA X-57 / eVTOL mission on pack   
├── tools/verify_pipeline_python.py         ← numerical mirror used for testing
└── results/                                ← all outputs are written here
```

## Browser dashboard

A static Cell Passport / Digital Twin dashboard is available in `dashboard/`.
It loads the generated dual-LUT model from `results/`, accepts an uploaded
cycler CSV, replays it through the time-domain 2-RC ECM, and plots measured vs
simulated voltage, residuals, SOC, and the corresponding charge/discharge LUT
parameters.

Run it from the repository root with:

```bash
python3 -m http.server 8080 --bind 0.0.0.0
```

Then open `http://localhost:8080/dashboard/`.

## How to run

1. Put the four characterization CSVs of each temperature into `data/`,
   keeping the naming convention
   `Solid State - Cell 2 - {Capacity|OCV Charge|OCV Discharge|HPPC} <T> Celsius.csv`.
2. Register the temperature in `matlab/testConfig.m` (`Tlist = [15 25 45];`
   is pre-configured). **Missing files are skipped automatically** — the
   pipeline runs with any subset (e.g. 15 °C + 25 °C today, re-run when the
   45 °C files arrive).
3. Run in MATLAB, in order:
   ```matlab
   step1_Capacity_and_OCV_2D
   step2_Extract_Perfect_2RC_2D
   step2_Extract_Perfect_2RC_DualLUT_2D
   step3_Validation_2D
   step3_Validation_2D_DualLUT
   ```

> Run order matters: step 2 needs `results/True_OCV_Capacity_2D.mat`,
> step 3 needs `results/LUT2D_*.mat`.

## LUT format

All 2-D LUTs are MATLAB structs saved with `-struct` (so `load` gives you the
fields directly), oriented exactly as Simulink / Simscape 2-D lookup tables

## Verified numbers on the uploaded 15 °C + 45 °C data

(tools/verify_pipeline_python.py — an exact numerical mirror of the MATLAB code;
25 °C is skipped here because those raw CSVs are only on your machine — on your
PC all three temperatures will be picked up automatically)

| stage | 15 °C | 45 °C |
|---|---|---|
| True capacity Q | **33.8961 Ah** | **35.2611 Ah** |
| OCV rest points | 21 chg + 21 dis | 21 chg + 21 dis |
| HPPC pulses extracted | 34 (18 dis + 16 chg) | 37 (20 dis + 17 chg) |
| R0 range | 2.69–3.17 mΩ | **1.57–1.94 mΩ** |
| Validation, averaged 2-D LUT | RMSE 64.0 mV | RMSE 38.2 mV |
| Validation, **dual 2-D LUT** | **RMSE 34.5 mV** (chg 33.3 / dis 51.6) | **RMSE 11.2 mV** (chg 22.3 / dis 12.7) |

Physics captured by the 2-D tables:
* **Capacity grows +1.37 Ah (≈ 4 %) from 15 → 45 °C** — each temperature tracks
  SOC with its own Q.
* **R0 drops ≈ 45 %** from 15 → 45 °C (thermally activated kinetics of the
  hybrid electrolyte); R1 shows the classic mid-SOC bowl with a much deeper
  cold-temperature rise; R2 (diffusion) rises sharply below ~30 % SOC,
  especially at 15 °C.
* OCV shows a clear hysteresis loop (≈ 30–60 mV mid-SOC) and a mild
  temperature offset, both absorbed into `OCV_V(SOC, T)`.

Residual structure: ~10–25 mV in the 40–100 % SOC band, growing toward low
SOC where R(SOC) curvature between sparse pulse points dominates
(worst ≈ 220 mV on the 70 A pulse at 9 % SOC, 15 °C). This is the expected
behaviour of an HPPC-trained 2-RC ECM.

Result artifacts: `results/verify_LUT2D_*.csv` (SOC × {15 °C, 45 °C} tables),
`verify_PerPulse_RAW_<T>C.csv`, and plots `verify_step1_OCV.png`,
`verify_step2_params.png`, `verify_step3_validation_ALL_T.png`.

## When the 25 °C files are added on your machine

Keep the 4 CSVs in `data/` (names already match `testConfig.m`) and re-run
steps 1→3 — all LUTs get their third column and you get a 3-row RMSE report.

File: results/LUT2D_Averaged_batteryParams_2RC.csv (part 1 of 2)
SOCbp,OCV_V_15C,R0_ohm_15C,R1_ohm_15C,C1_F_15C,tau1_s_15C,R2_ohm_15C,C2_F_15C,tau2_s_15C,OCV_V_25C,R0_ohm_25C,R1_ohm_25C,C1_F_25C,tau1_s_25C,R2_ohm_25C,C2_F_25C,tau2_s_25C,OCV_V_45C,R0_ohm_45C,R1_ohm_45C,C1_F_45C,tau1_s_45C,R2_ohm_45C,C2_F_45C,tau2_s_45C
0,3.0144,0.00306100168689053,0.00122278952989757,263.379892337504,0.32205817473585,0.00425221623156211,4144.49115922403,17.6232725788181,2.9285,0.00228587065161988,0.000712338525862247,482.614530735039,0.343784923383498,0.00561499685500184,4200.3458279181,23.5849286136802,2.8826,0.00191796838536574,0.000308164535951222,1104.82927222818,0.340469199981524,0.00622667323026681,3781.89404438199,23.5486184058588
0.005,3.03260759879668,0.00306100168689053,0.00122278952989757,263.379892337504,0.32205817473585,0.00425221623156211,4144.49115922403,17.6232725788181,2.96098852233912,0.00228587065161988,0.000712338525862247,482.614530735039,0.343784923383498,0.00561499685500184,4200.3458279181,23.5849286136802,2.91797193598605,0.00191717426943672,0.000306515067530547,1113.32634711915,0.341251300470764,0.00623967866350782,3789.18163157393,23.6432757786876
0.01,3.05532870046906,0.00305990348332496,0.00121867405199231,264.227358761523,0.322007025949133,0.00424120880256608,4153.8997248946,17.6175560781998,2.9874151194051,0.00228205659281429,0.000694472283379592,495.674034231829,0.344231878364952,0.00559491350288508,4223.00672171502,23.6273573300978,2.94747695191427,0.0019130857332382,0.000298022716351289,1158.56260538064,0.345277974718565,0.0063066376334018,3826.2263160854,24.1306228789365
0.015,3.07804980214143,0.00305026415045429,0.00118255100277428,271.918990094784,0.321558074409956,0.0041445925872585,4238.62657170152,17.5673802692311,3.011308729356,0.00227639263034846,0.000667940514472742,516.356784798181,0.344895616489588,0.00556508927668005,4256.96044452822,23.6903649210952,2.97355007708984,0.00190899719703968,0.000289530365172031,1206.45255553357,0.349304648966366,0.00637359660329579,3862.49264135346,24.6179699791854
0.02,3.10017232256012,0.00304506361999264,0.00115702364148024,278.771900864513,0.322545679880627,0.00411298525303205,4278.06264767764,17.5956085814454,3.03520233930691,0.00227072866788262,0.000641408745565892,538.750612621206,0.345559354614223,0.00553526505047502,4291.2800553343,23.7533725120925,2.99962320226541,0.00190490866084116,0.000281038013992773,1257.23676378973,0.353331323214167,0.00644055557318977,3898.00488391726,25.1053170794343
0.025,3.11970627188452,0.00304022006789804,0.00113234840898679,285.820878003691,0.323648816462688,0.00408660607768127,4314.12815241421,17.6301423275518,3.05909594925781,0.00226521531106654,0.000623226436015014,556.508512058559,0.346830816582274,0.00553993418454946,4320.32581614246,23.9343206772392,3.02569632744097,0.00190082012464264,0.000272545662813515,1311.18577992739,0.357357997461968,0.00650751454308375,3932.78632114365,25.5926641796832
0.03,3.13924022120891,0.00303537651580345,0.00110767317649335,293.183910142919,0.324751953044748,0.00406022690233048,4350.66229020822,17.6646760736582,3.08298955920872,0.00225974677346688,0.00060752886874631,573.278326261236,0.348283133030267,0.00555486830789887,4347.60390633711,24.1503671546093,3.05176945261654,0.00189673158844412,0.000264053311634257,1368.60495887408,0.361384671709769,0.00657447351297773,3966.85928210848,26.080011279932
0.035,3.15877417053331,0.00303053296370885,0.0010829979439999,300.882463749938,0.325855089626808,0.0040338477269797,4387.6742548774,17.6992098197646,3.10688316915962,0.00225427823586722,0.000591831301477607,590.937736150633,0.34973544947826,0.00556980243124827,4374.73571688586,24.3664136319795,3.0778425777921,0.00189217125088422,0.000259552388274323,1402.5206995933,0.364027597183614,0.00655124422386152,4009.29951989056,26.2659003214138
0.04,3.17830811985771,0.00302568941161425,0.00105832271150646,308.940007290841,0.326958226208868,0.00400746855162891,4425.17348231285,17.7337435658709,3.13077677911052,0.00224880969826756,0.000576133734208904,609.55945655304,0.351187765926253,0.00558473655459767,4401.72242128629,24.5824601093497,3.10391570296767,0.00188357995169955,0.000250381235504387,1470.53681401992,0.368194824348993,0.00633150362028956,4111.64698935948,26.0329077984823
0.045,3.19784206918211,0.00301883789233459,0.00103923372732062,315.143428151156,0.327507679478124,0.00401131928414325,4447.35865780126,17.8397755475396,3.15467038906143,0.0022433411606679,0.0005604361669402,629.224349134258,0.352640082374246,0.00559967067794707,4428.56518051726,24.7985065867199,3.12998882814323,0.00187482412516787,0.000241011033074279,1545.27020788706,0.372427169181766,0.00610386703945888,4224.09056435587,25.783287167461
0.05,3.2173760185065,0.00301135404342736,0.00102190391048479,320.854797386896,0.327882772147474,0.00402468972720064,4464.5237970498,17.9683230628291,3.17774999522505,0.00223787262306823,0.000544738599671497,650.022596224635,0.354092398822239,0.00561460480129647,4455.26514320543,25.01455306409,3.15508724473307,0.00186606829863619,0.000231640830644171,1626.04974678723,0.376659514014538,0.00587623045862819,4345.24593890768,25.5336665364398
0.055,3.22940216868436,0.00300387019452013,0.00100457409364896,326.763219250935,0.328257864816825,0.00403806017025804,4481.57526512594,18.0968705781187,3.18737150553707,0.00223240408546857,0.000529041032402793,672.055083620682,0.355544715270231,0.00562953892464588,4481.82344578909,25.2305995414602,3.16799786779556,0.00185731247210451,0.000222270628214063,1713.64008779642,0.380891858847311,0.00564859387779751,4476.16636147283,25.2840459054186
0.06,3.23780360157645,0.00299638634561291,0.000987244276813136,332.879070767588,0.328632957486176,0.00405143061331544,4498.51418743505,18.2254180934082,3.19680641992323,0.00222693554786891,0.00051334346513409,695.435037095434,0.356997031718224,0.00564447304799528,4508.24121267939,25.4466460188304,3.17892979907496,0.00184855664557282,0.000212900425783954,1808.94050475455,0.385124203680084,0.00542095729696682,4618.08199234567,25.0344252743973
0.065,3.24620503446853,0.00298890249670568,0.000969914459977308,339.213470601546,0.329008050155527,0.00406480105637284,4515.34167457524,18.3539656086977,3.20624133430939,0.00222146701026925,0.000497645897865387,720.289968637856,0.358449348166217,0.00565940717134468,4534.51955641903,25.6626924962005,3.18850568761207,0.00183980081904114,0.000203530223353846,1913.01587595639,0.389356548512857,0.00519332071613614,4772.43867615712,24.7848046433761
0.07,3.25460646736061,0.00298141864779845,0.00095258464314148,345.778346519027,0.329383142824878,0.00407817149943023,4532.05882258004,18.4825131239872,3.21567624869556,0.00221550106596408,0.000487828861407255,739.234765764588,0.360620054095598,0.00564826168032447,4562.56629911016,25.7705683912037,3.19808157614917,0.00183104499250946,0.000194160020923738,2027.13664467632,0.393588893345629,0.00496568413530546,4940.94737881383,24.5351840123549
0.075,3.26160515901006,0.00297393479889123,0.000935254826305652,352.586510349063,0.329758235494229,0.00409154194248763,4548.6667131564,18.6110606392768,3.22511116308172,0.00220545538569606,0.000473545467027205,768.986938965975,0.364150279150464,0.00551098880665907,4624.7952349658,25.4871947729867,3.20765746468627,0.00182228916597778,0.000184789818493629,2152.83093744755,0.397821238178402,0.00473804755447477,5125.64787544134,24.2855633813337
0.08,3.26837957584292,0.002966450949984,0.000917925009469824,359.65174143611,0.33013332816358,0.00410491238554503,4565.16641391803,18.7396081545663,3.23454607746788,0.00219319316856878,0.000455617818251809,808.384544204456,0.368314402338917,0.00530721863828219,4711.0766215856,25.0027136524546,3.21723335322338,0.00181361698190249,0.000175821095214571,2285.02528806363,0.401755648740337,0.00451147436165387,5325.02276876799,24.0237036965199
0.085,3.27515399267578,0.00295896710107677,0.000900595192633996,366.988879727731,0.330508420832931,0.00411828282860243,4581.55897861413,18.8681556698558,3.24398099185404,0.00218093095144151,0.000437690169476412,851.009575958604,0.372478525527371,0.00510344846990531,4804.24808372316,24.5182325319225,3.22680924176048,0.00180548874522576,0.000169574196503881,2381.4168885999,0.403826855425102,0.00429674186039543,5514.85401550656,23.6959041023968
0.09,3.28192840950863,0.00295363717721258,0.000886664558839562,373.534435398461,0.331199745373961,0.00411826917892927,4600.92193330787,18.9478349926015,3.2534159062402,0.00216866873431424,0.000419762520701015,897.275554965746,0.376642648715824,0.00489967830152843,4905.16926466236,24.0337514113903,3.23638513029758,0.00179757095489955,0.000167492795339123,2431.52752163491,0.407263341542641,0.00422480982973691,5615.81827229831,23.7257642388221
0.095,3.28870282634149,0.00294934047341863,0.000870480764321226,381.67359572364,0.332239523326744,0.00407689711286794,4640.49327591198,18.9188136388486,3.26285082062637,0.00215640651718697,0.000401834871925618,947.669797992959,0.380806771904277,0.00469590813315155,5014.84901815012,23.5492702908582,3.24596101883469,0.00178965316457335,0.000165411394174364,2482.89925679032,0.41069982766018,0.0041528777990784,5720.28013454168,23.7556243752473
0.1,3.29547724317435,0.00294303870133969,0.000844111701100884,394.901084973255,0.333340626603359,0.00398482283306505,4713.17108098166,18.7811517396376,3.27190825306808,0.00214414430005969,0.000383907223150222,1002.77064842329,0.384970895092731,0.00449213796477466,5134.47925045709,23.064789170326,3.25530127093694,0.00178173537424715,0.000163329993009606,2535.5803067558,0.414136313777719,0.00408094576841989,5828.42455191022,23.7854845116726
0.105,3.30213171178275,0.00293673692926075,0.000817742637880542,408.981645798478,0.334441729879973,0.00389274855326217,4789.28694862736,18.6434898404266,3.27848858173619,0.00213188208293242,0.000365979574374825,1063.26977112292,0.389135018281184,0.00428836779639778,5265.47841086795,22.5803080497939,3.26328539515073,0.00177381758392095,0.000161248591844847,2589.62137354381,0.417572799895258,0.00400901373776138,5940.44974797125,23.8153446480979
0.11,3.30856228334095,0.00293043515718181,0.0007913735746602,424.000552837088,0.335542833156588,0.00380067427345929,4869.09074804033,18.5058279412155,3.28501816033908,0.00211961986580515,0.000348051925599428,1130.0013375656,0.393299141469638,0.0040845976280209,5409.54799995019,22.0958269292618,3.27032137379396,0.00176589979359474,0.000159167190680089,2645.07581125175,0.421009286012797,0.00393708170710287,6056.56843278211,23.8452047845231
0.115,3.31499285489915,0.00292413338510287,0.000765004511439858,440.054838107537,0.336643936433202,0.00370859999365641,4952.85716265529,18.3681660420045,3.29154773894198,0.00210735764867787,0.000330124276824031,1203.98072047865,0.397463264658091,0.00388082745964402,5568.74688026249,21.6113458087296,3.27688489952617,0.00175798200326854,0.00015708578951533,2701.99980176383,0.424445772130336,0.00386514967644436,6177.00915088795,23.8750649209484
0.12,3.32142342645735,0.00291783161302393,0.000738635448219516,457.255389683709,0.337745039709816,0.00361652571385352,5040.88884891911,18.2305041427934,3.29807731754487,0.00209577466789653,0.000315445922409835,1273.64984536868,0.401767650299467,0.00368169203860642,5732.8207995962,21.1064806966306,3.28344842525837,0.00175006421294234,0.000155004388350571,2760.45254460886,0.427882258247875,0.00379321764578584,6302.01778269468,23.9049250573736
0.125,3.32779687047999,0.00291152984094499,0.000712266384999174,475.729516544324,0.338846142986431,0.00352445143405064,5133.5200901856,18.0928422435824,3.30460689614777,0.00208528086329574,0.000305484572595436,1330.90666912371,0.406571454981672,0.00357324854737115,5844.3911464817,20.8834621744345,3.29001195099058,0.00174214642261614,0.000152922987185813,2820.49646232276,0.431318744365414,0.00372128561512733,6431.85921997011,23.9347851937989
0.13,3.33412095995997,0.00290522806886605,0.000685897321778832,495.62410505032,0.339947246263045,0.00343237715424776,5231.12103870953,17.9551803443714,3.31113647475067,0.00207529876435713,0.000297671050109323,1382.89523664422,0.411647877283066,0.00351893446866146,5921.21932640549,20.8363827841927,3.29657547672278,0.00173443877075163,0.000151037967885677,2880.94624217465,0.435132266005936,0.00365063440898572,6564.11423838857,23.9631813031744
0.135,3.34044504943995,0.00289892629678712,0.00065952825855849,517.109532630304,0.341048349539659,0.00334030287444487,5334.10265921513,17.8175184451603,3.31766605335356,0.00206531666541852,0.00028985752762321,1437.686655929,0.41672429958446,0.00346462038995177,6000.4563427049,20.7893033939508,3.30313900245499,0.00172763018518194,0.00014996241926621,2936.32799753883,0.44033885027003,0.00358863632388226,6688.03855278935,24.0009380860648
0.14,3.34676913891993,0.00289249228112912,0.000634035885344773,539.385380875483,0.341989687505414,0.00324941077019601,5442.62416287435,17.685321572973,3.32419563195646,0.00205533456647992,0.000282044005137097,1495.51387089693,0.421800721885854,0.00341030631124209,6082.21728802841,20.742224003709,3.3097025281872,0.00172165553937416,0.000149410717926676,2979.78989658137,0.445212547718877,0.0035580965663586,6790.92150033184,24.1627544727415
0.145,3.3530932283999,0.00288542957272978,0.00061291480052952,558.310336871972,0.342196668757454,0.00316589427159781,5554.39508649575,17.584627586528,3.33072521055935,0.00204535246754131,0.000274230482650984,1556.63637412088,0.426877144187247,0.0033559922325324,6166.62470575828,20.6951446134672,3.3162660539194,0.00171568089356638,0.000148859016587141,3023.57395263489,0.450086245167724,0.00352755680883494,6895.58586228749,24.3245708594182
0.15,3.35941731787988,0.00287816540175273,0.00059970505361487,571.904362598902,0.342973936434953,0.00314091563948649,5625.97886765309,17.6707250128321,3.33729816657948,0.0020353703686027,0.000266416960164871,1621.34409994517,0.431953566488641,0.00330167815382271,6253.80920285002,20.6480652232253,3.32282174225402,0.0017097062477586,0.000148307315247606,3067.68376095942,0.454959942616571,0.00349701705131127,7002.07831040264,24.4863872460949
0.155,3.36575978355949,0.00287090123077568,0.000586495306700221,586.110750052695,0.343751204112452,0.00311593700737517,5698.71033885066,17.7568224391362,3.344486523587,0.00202538826966409,0.000258603437678758,1689.96202337001,0.437029988790035,0.00324736407511302,6343.91012417247,20.6009858329835,3.32934997369541,0.00170373160195082,0.000147755613908071,3112.12297051205,0.459833640065418,0.00346647729378761,7110.44716114091,24.6482036327715
0.16,3.37287796148372,0.00286363705979863,0.000573285559785571,600.971829673882,0.34452847178995,0.00309095837526384,5772.61732420364,17.8429198654404,3.35169996277459,0.00201540617072548,0.000250789915192645,1762.85561862335,0.442106411091429,0.00319304999640333,6437.07629567143,20.5539064427416,3.33585586185213,0.00169775695614304,0.000147203912568537,3156.89528495312,0.464707337514265,0.00343593753626395,7220.74244877725,24.8100200194482
0.165,3.37999613940796,0.00285637288882158,0.000560075812870921,616.533925465249,0.345305739467449,0.00306597974315252,5847.72855456294,17.9290172917445,3.35891340196217,0.00200542407178688,0.000242976392706532,1840.43737093806,0.447182833392823,0.00313873591769364,6533.46684469342,20.5068270524998,3.34235395202729,0.00169178231033526,0.000146652211229002,3202.00446367527,0.469581034963112,0.00340539777874028,7333.01600242496,24.9718364061249
0.17,3.3871143173322,0.00284910871784453,0.000546866065956271,632.847837321509,0.346083007144948,0.0030410011110412,5924.0737047546,18.0151147180487,3.36612684114976,0.0019967665369409,0.000235763258991797,1918.55283965844,0.452324270025841,0.00308164920876553,6628.6184521816,20.427076808374,3.34885204220245,0.00168580766452748,0.000146100509889467,3247.45432285561,0.474454732411959,0.00337485802121662,7447.32152724487,25.1336527928016
0.175,3.39428561732929,0.00284184454686748,0.000533656319041622,649.969394994449,0.346860274822447,0.00301602247892988,6001.6834326697,18.1012121443528,3.37334028033735,0.00198923624041266,0.00023023184163101,1987.3816633263,0.457558540371313,0.00303781074748701,6717.10896850409,20.4053058165631,3.3553501323776,0.0016798330187197,0.000145548808549932,3293.24873653202,0.479328429860805,0.00334431826369296,7563.71469010422,25.2954691794782
0.18,3.4016555786512,0.00283458037589043,0.000520446572126972,667.960096421068,0.347637542499946,0.00299104384681855,6080.58942031293,18.187309570657,3.38055371952494,0.00198209867589164,0.000225641582722489,2051.20230331937,0.462836534204998,0.00300332386435329,6802.38457607095,20.4297639318227,3.36184822255276,0.00167402063625188,0.000145052788783671,3335.73178587391,0.483857198175345,0.00331278249145077,7681.17465662822,25.4460609162533
0.185,3.40902553997311,0.00282731620491338,0.000507236825212322,686.887845793932,0.348414810177445,0.00296606521470723,6160.82441692532,18.2734069969611,3.38776715871253,0.00197496111137062,0.000221051323813969,2117.67348850005,0.468114528038683,0.00296883698121958,6889.64135669038,20.4542220470822,3.36834631272792,0.00166877829746624,0.000144726620111449,3369.58899221714,0.48766922600833,0.0032797351697803,7798.38487115013,25.5766371293937
0.19,3.41639550129502,0.00282005203393633,0.000494027078297672,706.827810042714,0.349192077854944,0.00294108658259591,6242.42228430437,18.3595044232653,3.39498059790011,0.0019678235468496,0.000216461064905449,2186.96384072188,0.473392521872368,0.00293435009808586,6978.94916346227,20.4786801623418,3.37484440290307,0.00166424423191726,0.000144526781185489,3405.72426035901,0.492218364955018,0.00325134483562912,7918.62790282091,25.7461899371054
0.195,3.42376546261693,0.00281396101820711,0.000481629753572181,727.470077974883,0.350371234386178,0.00291090196469053,6319.50395382765,18.3954564750664,3.4021940370877,0.00196068598232857,0.000211870805996929,2259.25659485617,0.478670515706053,0.00289986321495214,7070.38117242356,20.5031382776013,3.38134249307823,0.00165971016636829,0.000144326942259529,3441.95959620911,0.496767503901706,0.00322295450147793,8040.98932607738,25.9157427448171
0.2,3.43113542393885,0.00280827566959721,0.000471506839121085,744.561880793097,0.351066018942803,0.0028792519454486,6384.34507153759,18.3821379676398,3.40948403580753,0.00195354841780755,0.000207280547088409,2334.75121682946,0.483948509539738,0.00286537633181843,7164.01408251795,20.5275963928608,3.38806721188776,0.00165517610081931,0.00014412710333357,3478.29541601304,0.501316642848394,0.00319456416732675,8165.52561983982,26.0852955525288
0.205,3.43850538526076,0.00280267327667276,0.000462280026236819,760.420011852398,0.351526983030128,0.00284737464574547,6445.17939965094,18.3518404098471,3.41635219347487,0.00194641085328653,0.000202690288179888,2413.66524151978,0.489226503373423,0.00283088944868471,7259.92833018234,20.5520545081204,3.39533102152291,0.00165064203527034,0.00014392726440761,3514.73213832816,0.505865781795082,0.00316617383317556,8292.29528876114,26.2548483602405
0.21,3.4448489036005,0.00279707088374831,0.000453053213352553,776.9240714855,0.351987947117454,0.00281549734604235,6507.39127060747,18.3215428520545,3.42317632245363,0.00193927328876551,0.000198100029271368,2496.23636617292,0.494504497207108,0.00279640256555099,7358.20831981164,20.5765126233799,3.40287000037932,0.00164610796972137,0.00014372742548165,3551.27018403968,0.510414920741769,0.00313778349902438,8421.35895486998,26.4244011679522
0.215,3.45074684827065,0.00279146849082386,0.000443826400468287,794.114344781893,0.35244891120478,0.00278362004633923,6571.02801020451,18.2912452942619,3.43000045143239,0.00193213572424449,0.000193509770362848,2582.7248417672,0.499782491040794,0.00276191568241728,7458.94267148994,20.6009707386395,3.41047128771072,0.00164157390417239,0.00014352758655569,3587.90997637688,0.514964059688457,0.00310939316487319,8552.77945423427,26.5939539756639
0.22,3.45664479294081,0.00278586609789941,0.000434599587584021,812.03453793862,0.352909875292105,0.00275174274663611,6636.13913720404,18.2609477364692,3.43682458041116,0.0019254484822186,0.000190128097640421,2659.04955031901,0.505560032533769,0.00272767481451091,7555.92330937972,20.610101711371,3.41807257504212,0.00163703983862342,0.000143327747629731,3624.65194092942,0.519513198635145,0.00308100283072201,8686.62193896908,26.7635067833756
0.225,3.46254273761097,0.00278026370497496,0.000425372774699755,830.732149298586,0.353370839379431,0.00271986544693299,6702.77649184231,18.2306501786766,3.44364870938992,0.00191979591878383,0.000187711102510442,2728.00231426708,0.51207632206211,0.00269256161052408,7643.54390077107,20.5807128755716,3.42567386237353,0.00163250577307445,0.000143127908703771,3661.49650566386,0.524062337581833,0.00305261249657082,8822.95398493677,26.9330595910873
0.23,3.46808476398759,0.00277466131205051,0.000416145961815489,850.258889748974,0.353831803466757,0.00268798814722987,6770.99437348358,18.200352620884,3.45047283836868,0.00191473085206365,0.000185605573059747,2796.02997565745,0.51895874592413,0.00265676565017829,7727.07277660546,20.5290215293132,3.43327514970493,0.00162820388124998,0.000142927988287084,3699.36096726032,0.528742220998279,0.00302231278651133,8954.98750188794,27.0647732300051
0.235,3.47358072883103,0.00276905891912606,0.000406919148931223,870.671160314365,0.354292767554082,0.00265611084752675,6840.84968818621,18.1700550630913,3.45729696734744,0.00190966578534348,0.000183500043609051,2865.61877285686,0.525841169786149,0.0026209696898325,7812.88324794146,20.4773301830547,3.44087643703633,0.00162443248508746,0.000142651506781692,3735.75676545462,0.532911331562001,0.00298342121186367,9068.44371401246,27.0549873349765
0.24,3.47907669367448,0.00276345652620161,0.000397692336046957,892.030596233367,0.354753731641408,0.00262423354782363,6912.40210702386,18.1397575052987,3.4641210963262,0.0019046007186233,0.000181394514158356,2936.82306832667,0.532723593648168,0.00258517372948672,7901.0700920482,20.4256388367962,3.44847772436774,0.00162098107573061,0.000142151054458368,3762.81357990169,0.534887918113294,0.00292950235092903,9159.14072919347,26.8317242986621
0.245,3.48457265851793,0.00275746024449967,0.000389881128408117,910.836326259722,0.355117894677244,0.00259212845454054,6978.83314843839,18.0900319835579,3.47094522530496,0.00189953565190313,0.000179288984707661,3009.69977821025,0.539606017510188,0.00254937776914093,7991.73340928724,20.3739474905377,3.45607901169914,0.00161752966637377,0.000141650602135045,3790.06157808462,0.536864504664586,0.0028755834899944,9253.23898782002,26.6084612623478
0.25,3.49006862336137,0.00275128677250371,0.000384183832344673,925.679481093491,0.355631090569325,0.00256197494674415,7035.81369655443,18.0255784205318,3.47762099981958,0.00189447058518295,0.000177183455256965,3084.30852406421,0.546488441372207,0.00251358180879514,8084.97900214376,20.3222561442793,3.46313041827429,0.00161407825701692,0.000141150149811722,3817.50279354738,0.538841091215878,0.00282166462905977,9350.93347178734,26.3851982260334
0.255,3.49556458820482,0.0027454128804535,0.000379841922726314,938.640445257939,0.356534991475459,0.00253537670143276,7086.14276644074,17.9660412730601,3.48355969155727,0.00188940551846277,0.00017507792580627,3160.71179553812,0.553370865234227,0.00247778584844936,8180.91878711248,20.2705647980208,3.46924570978477,0.00161062684766008,0.000140649697488398,3845.13928877651,0.540817677767171,0.00276774576812513,9452.43435687413,26.161935189719
0.26,3.50123688271407,0.00273953898840328,0.000375500013107954,951.901144884461,0.357438892381592,0.00250877845612136,7137.53902099127,17.9065041255884,3.48947526152429,0.0018843404517426,0.000172972396355575,3238.97512493582,0.560253289096246,0.00244198988810357,8279.67124280933,20.2188734517623,3.47497118966706,0.00160717543830324,0.000140149245165075,3872.97315571791,0.542794264318463,0.0027138269071905,9557.96852211836,25.9386721534046
0.265,3.5072074124499,0.00273366509635306,0.000371158103489595,965.472099136779,0.358342793287725,0.00248218021080996,7190.03676702953,17.8469669781167,3.4953908314913,0.00187927538502242,0.00017086686690488,3319.16727468284,0.567135712958265,0.00240619392775778,8381.36189808137,20.1671821055038,3.48064819390568,0.00160372402894639,0.000139648792841752,3901.00651630468,0.544770850869756,0.00265990804625587,9667.7812427718,25.7154091170902
0.27,3.51317794218573,0.00272779120430284,0.000366816193871236,979.364325229234,0.359246694193859,0.00245558196549857,7243.67179779054,17.787429830645,3.50130640145832,0.00187509169952162,0.000169051121018904,3386.4691960574,0.572486413889489,0.00236931979126283,8465.93613398788,20.0585100338246,3.4863251981443,0.00160027261958955,0.000139148340518428,3929.24152299638,0.546747437421048,0.00260598918532123,9782.13809342172,25.4921460807759
0.275,3.51914847192157,0.00272191731225262,0.000362474284252877,993.58936825636,0.360150595099992,0.00242898372018717,7298.48147430452,17.7278926831733,3.50722197142534,0.00187184682460746,0.000168093708384951,3429.60625834924,0.576495234266161,0.00233554485649073,8533.31602527023,19.9299423516298,3.49200220238293,0.0015968212102327,0.000138647888195105,3957.68035932994,0.548724023972341,0.0025520703243866,9901.32709236175,25.2688830444615
0.28,3.52485344136913,0.00271604342020241,0.000358132374634518,1008.15933319234,0.361054496006125,0.00240238547487577,7354.50481218684,17.6683555357017,3.51313754139236,0.00186899809643851,0.000167677226705118,3459.21760305559,0.580032014249887,0.00230445894096918,8594.7490041661,19.8062461880365,3.49767920662155,0.00159370634734247,0.000138126573381549,3978.60497871805,0.549551072549097,0.00249825651429619,10010.7087718398,25.0093184019707
0.285,3.53034945736146,0.00271016952815219,0.000353790465016158,1023.08691924676,0.361958396912259,0.00237578722956438,7411.78257425801,17.60881838823,3.51905311135937,0.00186614936826957,0.000167260745025284,3488.97641311712,0.583568794233613,0.00227337302544762,8657.86204204993,19.6825500244432,3.50335621086017,0.0015913002652966,0.000137682000819502,3985.26966041569,0.54869990065129,0.00244985585412137,10097.3187328595,24.7369754086251
0.29,3.5358454733538,0.00270429563610197,0.000349448555397799,1038.38545678154,0.362862297818392,0.00234918898425298,7470.35736945564,17.5492812407583,3.52496868132639,0.00186330064010062,0.000166844263345451,3518.8837928562,0.587105574217339,0.00224228710992607,8722.72501334352,19.5588538608499,3.5090332150988,0.00158942797242577,0.000137451827096289,3983.56803158098,0.547548704303173,0.00241226932815934,10172.014228272,24.537637928461
0.295,3.54134148934613,0.00269900461165759,0.000345168805930962,1053.94456590559,0.363788787331058,0.0023228536704074,7527.49320043282,17.4852652095921,3.53088425129341,0.00186045191193168,0.000166427781665617,3548.94085764942,0.590642354201065,0.00221120119440452,8789.41172175448,19.4351576972565,3.51471021933742,0.00158755567955494,0.000137221653373076,3981.86069416843,0.546397507955055,0.00237468280219731,10249.0742872171,24.338300448297
0.3,3.54683750533847,0.00269617802650758,0.000341225686205331,1069.15859630871,0.36482437568777,0.00229772930116391,7573.56387145576,17.4019996216803,3.53666915300278,0.00185760318376273,0.000166011299985784,3579.14873406614,0.594179134184791,0.00218011527888296,8858.00018041154,19.3114615336632,3.52061989581053,0.0015856833866841,0.000136991479649863,3980.14761940331,0.545246311606938,0.00233709627623528,10328.612994505,24.1389629681329
0.305,3.5523335213308,0.00269492830638418,0.000338807774572048,1080.76316742173,0.366170963593593,0.0022751408144372,7604.30991672349,17.3008758571672,3.54229400267918,0.00185475445559379,0.00016559481830595,3609.50856000933,0.597715914168517,0.00214902936336141,8928.57291631295,19.1877653700699,3.52682073785726,0.00158381109381327,0.00013676130592665,3978.42877831716,0.544095115258821,0.00229950975027325,10410.7518940175,23.9396254879688
0.31,3.5578293158607,0.00269367858626079,0.000336389862938765,1092.53456179896,0.367517551499416,0.00225255232771049,7635.67260172641,17.199752092654,3.54794993131591,0.00185190572742484,0.000165178336626117,3640.02148485843,0.601252694152244,0.00211794344783985,9001.21730158591,19.0640692064766,3.53258977725932,0.00158193880094244,0.000136531132203437,3976.70414174619,0.542943918910703,0.00226192322431122,10495.6206084466,23.7402880078048
0.315,3.56332050797894,0.00269242886613739,0.000333971951305482,1104.47640277384,0.36886413940524,0.00222996384098378,7667.67066527753,17.0986283281409,3.55360585995264,0.0018490569992559,0.000164761854946283,3670.68866961438,0.60478947413597,0.0020868575323183,9076.02591435283,18.9403730428833,3.5383423671172,0.0015800665080716,0.000136300958480223,3974.9736803296,0.541792722562586,0.00222433669834918,10583.3575218679,23.5409505276407
0.32,3.56881170009717,0.002691179146014,0.000331554039672199,1116.59241937478,0.370210727311063,0.00220737535425707,7700.32361322101,16.9975045636278,3.55926178858938,0.00184843942971056,0.000164088911034022,3692.95047616208,0.605972222136009,0.00204932384710019,9126.90065567744,18.7039751637941,3.54409495697508,0.00157819421520077,0.00013607078475701,3973.23736450792,0.540641526214469,0.00218675017238715,10674.110532707,23.3416130474766
0.325,3.5743028922154,0.00268992942589061,0.000329136128038916,1128.88645020748,0.371557315216886,0.00218478686753036,7733.65175808386,16.8963807991147,3.56491771722611,0.0018508785824395,0.000163327826476715,3708.83001853969,0.605755145699681,0.0020058660683897,9155.53225947869,18.3647714973356,3.54984754683296,0.00157632192232993,0.000135840611033797,3971.49516452135,0.539490329866351,0.00214916364642512,10768.0378857175,23.1422755673126
0.33,3.5797238390514,0.00268867970576721,0.000326718216405633,1141.36244750961,0.372903903122709,0.00216219838080366,7767.67626121294,16.7952570346016,3.57057364586284,0.00185486942998408,0.000162598828046222,3723.02949393931,0.605360232496053,0.00196025024960579,9176.60421652569,17.988440705978,3.55560013669084,0.00157510112965135,0.000135564433757809,3963.29871988,0.537282346773581,0.00210279627201624,10842.9716826227,22.8005604317966
0.335,3.58491480800018,0.00268742998564382,0.00032430030477235,1154.02448138692,0.374250491028532,0.00213960989407695,7802.41917758123,16.6941332700885,3.57622957449957,0.00185886027752866,0.00016186982961573,3737.35686711093,0.604965319292426,0.00191463443082187,9198.68024469835,17.6121099146204,3.56135272654872,0.00157507378816908,0.000135318205813106,3945.78709583205,0.533936830328498,0.00204778886296648,10890.0869452079,22.3005987631333
0.34,3.59010577694897,0.00268618026552042,0.000321882393139067,1166.87674424019,0.375597078934356,0.00211702140735024,7837.90350346243,16.5930095055754,3.58188550313631,0.00186285112507323,0.000161140831185238,3751.81387387669,0.604570406088799,0.00186901861203795,9221.83386096361,17.2357791232628,3.5671053164066,0.00157586345041331,0.000135184791329828,3923.94579407413,0.530457793361469,0.00199288375374039,10926.4773788039,21.7751992538301
0.345,3.59529674589775,0.00268493054539703,0.000319464481505784,1179.92355539329,0.376943666840179,0.00209443292062353,7874.15322719074,16.4918857410623,3.58754143177304,0.00186684197261781,0.000160411832754746,3766.40228161283,0.604175492885172,0.00182340279325403,9246.14593894414,16.8594483319052,3.57285790626448,0.00157665311265754,0.000135051376846551,3902.06133916877,0.526978756394439,0.0019379786445143,10964.9297760206,21.2497997445269
0.35,3.60048771484653,0.00268844059221447,0.000318806718056246,1185.13870625035,0.377830181381098,0.00207477082341365,7895.66810561167,16.3817018168808,3.59307193384147,0.00187083282016239,0.000159682834324254,3781.12388996991,0.603780579681545,0.00177778697447012,9271.70565273181,16.4831175405476,3.57863660339443,0.00157744277490177,0.000134917962363273,3880.1336030992,0.52349971942741,0.00188307353528822,11005.6244999756,20.7244002352238
0.355,3.60567868379531,0.00269792494749057,0.0003189100517795,1185.43118356975,0.378045920133261,0.00205144059407835,7904.3671070887,16.2153395539794,3.59798200361057,0.00187482366770696,0.000158953835893762,3795.98053161293,0.603385666477917,0.0017321711556862,9298.61156983027,16.10678674919,3.58442280898233,0.00157823243714601,0.000134784547879996,3858.16245734174,0.520020682460381,0.00182816842606213,11048.7635810608,20.1990007259206
0.36,3.6108696527441,0.00270940278729233,0.0003192024711419,1184.30679992823,0.378033657127245,0.0020265575305422,7909.08942173961,16.028224727358,3.60287421293888,0.00187881451525154,0.00015822483746327,3810.97407298186,0.60299075327429,0.00168655533690228,9326.97292146055,15.7304559578323,3.58977742030788,0.00157902209939024,0.000134651133396718,3836.14777286338,0.516541645493351,0.00177326331683605,11094.5740713343,19.6736012166174
0.365,3.61616876548088,0.00272088062709409,0.0003194948905043,1183.18447448267,0.378021394121229,0.00200167446700604,7913.92914374864,15.8411099007366,3.60776642226719,0.00188280536279612,0.000157495839032778,3826.1064150733,0.602595840070663,0.00164093951811836,9356.91108474311,15.3541251664747,3.59513203163343,0.00157981176163447,0.000134517718913441,3814.08942011919,0.513062608526322,0.00171835820760996,11143.312041991,19.1482017073142
0.37,3.62150986462556,0.00273235846689586,0.0003197873098667,1182.06420158693,0.378009131115213,0.00197679140346988,7918.89070674711,15.6539950741152,3.6126586315955,0.00188670468184888,0.000158314361323397,3839.1171549548,0.607787380432365,0.00160464549301111,9434.17918922675,15.1385131162519,3.60048664295899,0.0015806014238787,0.000134384304430164,3791.9872690498,0.509583571559292,0.00166345309838387,11195.267372494,18.622802198011
0.375,3.62685096377023,0.00274383630669762,0.0003200797292291,1180.94597561548,0.377996868109196,0.00195190833993372,7923.97877044727,15.4668802474938,3.61755084092381,0.0018902869101349,0.000160255827199381,3840.78670002336,0.615508449708624,0.00156538389865848,9522.97601149835,14.9071133157105,3.60584125428454,0.00158139108612294,0.000134250889946886,3769.84118907885,0.506104534592263,0.00160854798915779,11250.7695205185,18.0974026887078
0.38,3.6321920629149,0.00275531414649938,0.000320372148591499,1179.82979096333,0.37798460510318,0.00192702527639757,7929.19823523893,15.2797654208724,3.62244305025212,0.00189364013107279,0.00016244480680739,3834.03798191249,0.62281955926397,0.00151929090518581,9601.96958266686,14.5881850588165,3.61119586561009,0.00158272026647382,0.000135127464923245,3746.5282705697,0.506258867465353,0.00156908536764249,11388.3880751755,17.8693530897921
0.385,3.63740117998985,0.00276679198630114,0.000320664567953899,1178.71564204594,0.377972342097164,0.00190214221286141,7934.55425793163,15.092650594251,3.62733525958043,0.00189699335201068,0.000164633786415399,3827.46872643377,0.630130668819316,0.00147319791171313,9685.90621020452,14.2692568019226,3.61655047693564,0.00158482411633189,0.000136860131968962,3714.02259001571,0.508301621805256,0.00152527169364563,11589.4136447213,17.6770045782438
0.39,3.64259697316128,0.00277826982610291,0.000320956987316299,1177.60352329913,0.377960079091148,0.00187725914932525,7940.05226874888,14.9055357676296,3.63222746890874,0.00190034657294858,0.000166822766023408,3821.07186908302,0.637441778374662,0.00142710491824046,9775.26485034372,13.9503285450286,3.6219050882612,0.00158734503498023,0.000138715851036456,3672.74677956905,0.509468195169325,0.00146403182175437,11803.966560655,17.2813826677235
0.395,3.64779276633272,0.00278974766590467,0.000321249406678699,1176.49342917897,0.377947816085132,0.00185237608578909,7945.69798969212,14.7184209410081,3.63711967823705,0.00190369979388647,0.000169011745631417,3814.84071134378,0.644752887930008,0.00138101192476779,9870.58840236064,13.6314002881347,3.62725969958675,0.00158986595362857,0.000140571570103951,3632.56075290179,0.510634768533394,0.00140279194986311,12037.2523943062,16.8857607572032
0.4,3.65298855950415,0.00280002485689556,0.000321434832270026,1176.03770452562,0.378019482297421,0.0018207757814588,7959.95295485287,14.4932895617475,3.64213442944646,0.00190705301482437,0.000171200725239426,3808.76889728963,0.652063997485354,0.00133491893129512,9972.4947479209,13.3124720312407,3.6326709848116,0.00159238687227692,0.000142427289171445,3593.42191285679,0.511801341897463,0.00134155207797185,12291.8365357926,16.4901388466829
0.405,3.65818435267558,0.00280741936694389,0.000322280055377651,1173.63036355364,0.37823765855896,0.00178319037814423,7985.91278354547,14.2404028363173,3.64784844092521,0.00191040623576226,0.000173389704847435,3802.85039195886,0.6593751070407,0.00128882593782244,10081.6901592625,12.9935437743468,3.63813589373198,0.00159490779092526,0.00014428300823894,3555.28985375763,0.512967915261532,0.00128031220608059,12570.77520602,16.0945169361626
0.41,3.66338014584702,0.0028119879785128,0.000324252673553127,1167.51735728754,0.378570624520165,0.00174505526610044,8019.00644861816,13.9936094320545,3.6535892418714,0.00191375945670016,0.000175578684455444,3797.07946134674,0.666686216596046,0.00124273294434977,10198.9856912376,12.6746155174528,3.64371722914562,0.0015974287095736,0.000146138727306435,3518.12622226774,0.514134488625601,0.00121907233418933,12877.7387406482,15.6988950256423
0.415,3.66851665004745,0.00281655659008172,0.000326225291728602,1161.47827923959,0.378903590481369,0.00170692015405664,8053.57883619874,13.7468160277916,3.65933004281758,0.00191711267763805,0.000177767664063453,3791.45065387602,0.673997326151392,0.0011966399508771,10325.3173617533,12.3556872605589,3.64929856455926,0.00159994962822194,0.000147994446373929,3481.8945887178,0.51530106198967,0.00115783246229807,13217.1739983417,15.303273115122
0.42,3.67356227767991,0.00282112520165063,0.000328197909904077,1155.51179638351,0.379236556442573,0.00166878504201284,8089.73132168386,13.5000226235288,3.66507084376377,0.00192127868970462,0.000179499337374616,3779.26475881853,0.678375519971165,0.00116601385761554,10392.4644094881,12.1177575162394,3.65487989997289,0.00160247054687028,0.000149850165441424,3446.56032799394,0.516467635353739,0.00109659259040681,13594.5211877379,14.9076512046017
0.425,3.67860790531237,0.00282569381321955,0.000330170528079552,1149.61660754991,0.379569522403778,0.00163064992996905,8127.57476371251,13.253229219266,3.67081164470995,0.00192677244186929,0.000180970392357525,3757.73080164709,0.680038017548031,0.00116390856373278,10399.2143123921,12.1037345942857,3.66046123538653,0.00160499146551863,0.000151705884508918,3412.09050916795,0.517634208717808,0.00103535271851554,14016.5076447457,14.5120292940814
0.43,3.68365353294483,0.00283026242478847,0.000332143146255027,1143.7914424803,0.379902488364982,0.00159251481792525,8167.23063961698,13.0064358150032,3.67655244565614,0.00193304954616149,0.000182445063108678,3731.36851649451,0.680769764473575,0.0011796832853536,10385.3705846388,12.2514480909013,3.66604257080017,0.00160760464020943,0.000152730949596101,3380.61105566579,0.516323936746913,0.000992813974811074,14269.2567138986,14.1667174757253
0.435,3.68939869311061,0.00283483103635738,0.000334115764430503,1138.03506091457,0.380235454326186,0.00155437970588146,8208.83234801668,12.7596424107403,3.68229324660232,0.00193932665045369,0.000183919733859831,3705.42897761316,0.681501511399119,0.00119545800697441,10371.8922079898,12.3991615875169,3.6716239062138,0.00161038562279948,0.000153261690226231,3356.94540442208,0.514491126678907,0.000990026154550113,14261.7013272203,14.1194573223302
0.44,3.69564527767649,0.0028393996479263,0.000336088382605978,1132.3462517107,0.38056842028739,0.00151624459383766,8252.52670798128,12.5128490064775,3.68803404754851,0.00194560375474589,0.000185394404610984,3679.90209713289,0.682233258324663,0.00121123272859522,10358.7649077847,12.5468750841325,3.67720524162744,0.0016132638462353,0.000153755399780015,3338.63182147633,0.513332670429372,0.0010116801097397,14130.5398574916,14.2955861137083
