Repository: ahmedsamy207/Battery_Modeling

# SHP320-35 Hybrid Solid–Liquid Cell — 2-D (SOC × T) 2-RC ECM & LUT pipeline

Extension of the original 25 °C 1-D pipeline to **temperature-dependent 2-D
look-up tables** `param = f(SOC, T)`. The pipeline keeps the exact extraction
methodology of the 25 °C scripts (GITT-rested OCV, 10 s 2-RC `fminsearch`
pulse fits, true-capacity Coulomb counting) and generalises every stage to a
list of temperatures.

```
SHP320_2RC_2D/
├── data/                                   ← raw cycler CSVs (all temps)
├── matlab/
│   ├── testConfig.m                        ← the ONLY file you edit (test matrix)
│   ├── step1_Capacity_and_OCV_2D.m         ← Q_Ah(T), OCV chg/dis/avg (SOC×T)

File: results/LUT2D_Charge_2RC.csv (part 1 of 2)
SOCbp,OCV_V_15C,R0_ohm_15C,R1_ohm_15C,C1_F_15C,tau1_s_15C,R2_ohm_15C,C2_F_15C,tau2_s_15C,OCV_V_25C,R0_ohm_25C,R1_ohm_25C,C1_F_25C,tau1_s_25C,R2_ohm_25C,C2_F_25C,tau2_s_25C,OCV_V_45C,R0_ohm_45C,R1_ohm_45C,C1_F_45C,tau1_s_45C,R2_ohm_45C,C2_F_45C,tau2_s_45C
0,3.0144,0.00316676960140223,0.00145953413397901,202.746022976634,0.29591474106289,0.00363711313801011,4020.43928104873,14.6227925296742,2.9285,0.00235218982559031,0.000897607632584935,361.21139018121,0.324226100803269,0.0036642585150479,3874.74994019724,14.1980854620491,2.8826,0.0019434497688386,0.00035651754892208,1061.70120717906,0.378515112071093,0.00359519421884362,3483.49846318551,12.5238535361952
0.005,3.0428632444476,0.00316676960140223,0.00145953413397901,202.746022976634,0.29591474106289,0.00363711313801011,4020.43928104873,14.6227925296742,2.96098852233912,0.00235218982559031,0.000897607632584935,361.21139018121,0.324226100803269,0.0036642585150479,3874.74994019724,14.1980854620491,2.91797193598605,0.00194186153698056,0.000353218612080729,1076.04554247754,0.380079313049572,0.00362120508532564,3510.75622128415,12.7131682818528
0.01,3.0713264888952,0.00316457319427109,0.0014513031781685,203.825394954873,0.295812443489457,0.00361509828001805,4041.7599734978,14.6113595284377,2.99347704467824,0.00234456170797912,0.000861875147619626,377.224023298633,0.325120010766178,0.00362409181081439,3941.10956357771,14.2829428948843,2.95334387197211,0.00193368446458352,0.000336233909722213,1154.35311645348,0.388132661545174,0.00375512302511361,3645.11692181815,13.6878624823506
0.015,3.09978973334279,0.00314529452852975,0.00137905707973243,213.852308758912,0.294914540411103,0.00342186584940291,4240.67118616947,14.5110079105002,3.02596556701736,0.00233323378304746,0.000808811609805926,403.613750170797,0.326447487015449,0.00356444335840432,4042.41465722976,14.4089580768789,2.98871580795816,0.00192550739218648,0.000319249207363697,1240.9929324881,0.396186010040776,0.00388904096490157,3770.22428284435,14.6625566828483
0.02,3.12825297779039,0.00313489346760646,0.00132800235714435,223.561162941652,0.296889751352446,0.00335865118095001,4337.29606026205,14.5674645349289,3.05845408935648,0.00232190585811579,0.000755748071992226,433.709294686883,0.32777496326472,0.00350479490599425,4147.16799377172,14.5349732588735,3.02408774394422,0.00191733031978944,0.000302264505005181,1337.36959465171,0.404239358536378,0.00402295890468954,3887.00239147804,15.6372508833461
0.025,3.15671622223799,0.00312520636341726,0.00127865189215746,233.915130733435,0.299096024516566,0.00330589283024844,4427.40668820828,14.6365320271417,3.0909426116956,0.00231087914448363,0.000719383452890469,459.168036008628,0.330317887200822,0.00351413317414315,4239.13063363037,14.8968695891669,3.05945967993027,0.0019091532473924,0.000285279802646665,1445.22221064008,0.41229270703198,0.0041568768444775,3996.25625327659,16.6119450838439
0.03,3.18517946668559,0.00311551925922806,0.00122930142717057,245.100421280875,0.301302297680687,0.00325313447954687,4520.44008995375,14.7055995193545,3.12343113403473,0.00229994206928431,0.000687988318353062,484.343282011664,0.333222520096808,0.00354400142084195,4325.32629748934,15.3289625439073,3.09483161591632,0.00190097617499535,0.00026829510028815,1566.73027228648,0.420346055527582,0.00429079478426547,4098.69037522667,17.5866392843417
0.035,3.21364271113318,0.00310583215503886,0.00117995096218368,257.22134272692,0.303508570844807,0.0032003761288453,4616.54081168828,14.7746670115673,3.15591965637385,0.00228900499408498,0.000656593183815656,511.926046870392,0.336127152992793,0.00357386966754076,4410.08121862852,15.7610554986476,3.13020355190238,0.00189185549987556,0.00025929325356828,1641.50783183871,0.425631906475274,0.00424433620603304,4231.14864034061,17.9584173673051
0.04,3.24210595558078,0.00309614505084967,0.00113060049719679,270.400415325234,0.305714844008927,0.00314761777814373,4715.86309076382,14.84373450378,3.18840817871297,0.00227806791888566,0.000625198049278249,542.279020672201,0.339031785888779,0.00360373791423956,4493.43122023483,16.193148453388,3.16557548788843,0.00188269210669138,0.000250652800614002,1718.68205072811,0.430792469380017,0.00418971175934171,4368.5345775398,18.3029006906093
0.045,3.27056920002838,0.00308244201229035,0.00109242252882511,280.856300974874,0.306813750547438,0.00315531924317239,4771.56107094257,15.0557984671174,3.22089670105209,0.00226713084368634,0.000593802914740842,575.841597096233,0.341936418784765,0.00363360616093836,4575.41094762865,16.6252414081283,3.20094742387449,0.0018735287135072,0.000242012347659724,1801.3668992531,0.435953032284761,0.00413508731265038,4509.55024743155,18.6473840139136
0.05,3.29903244447598,0.00306747431447589,0.00105776289515346,290.768316127708,0.30756393588614,0.00318206012928719,4812.25774357905,15.3128934976964,3.25338522339121,0.00225619376848701,0.000562407780203435,613.151282430719,0.34484105168075,0.00366347440763717,4656.05391627947,17.0573343628687,3.23436994268909,0.00186436532032302,0.000233371894705446,1890.17446058045,0.441113595189504,0.00408046286595904,4654.34142181663,18.9918673372178
0.055,3.3124800906305,0.00305250661666144,0.0010231032614818,301.351909267006,0.308314121224842,0.00320880101540198,4852.276116076,15.5699885282755,3.26269409620552,0.00224525669328769,0.000531012645666028,654.872699200171,0.347745684576736,0.00369334265433597,4735.39255749164,17.489427317609,3.24341687444899,0.00185520192713884,0.000224731441751168,1985.81095113687,0.446274158094248,0.00402583841926771,4803.06178409397,19.336350660522
0.06,3.31867830221347,0.00303753891884699,0.000988443627810144,312.677726749337,0.309064306563544,0.00323554190151678,4891.63300633968,15.8270835588545,3.27162977716811,0.00223431961808837,0.000499617511128622,701.837525031124,0.350650317472722,0.00372321090103478,4813.45826189123,17.9215202723493,3.25246380620889,0.00184603853395466,0.00021609098879689,2089.09554032032,0.451434720998991,0.00397121397257638,4955.87347338477,19.6808339838262
0.065,3.32487651379643,0.00302257122103253,0.000953783994138488,324.826683825919,0.309814491902245,0.00326228278763157,4930.34468085176,16.0841785894336,3.2805654581307,0.00222338254288905,0.000468222376591215,755.100499345382,0.353554950368708,0.00375307914773358,4890.28142083631,18.3536132270897,3.26151073796879,0.00183687514077048,0.000207450535842612,2200.98387333231,0.456595283903735,0.00391658952588505,5112.94767418989,20.0253173071304
0.07,3.33107472537939,0.00300760352321808,0.000919124360466832,337.891900812212,0.310564677240947,0.00328902367374637,4968.42687708571,16.3412736200126,3.28950113909329,0.0022114506542787,0.000448588303674953,797.828118333646,0.35789636222747,0.00373078816569315,4977.33030994698,18.569365017096,3.2705576697287,0.0018277117475863,0.000198810082888334,2322.59772794237,0.461755846808478,0.00386196507919371,5274.46525608859,20.3698006304347
0.075,3.33727293696236,0.00299263582540362,0.000884464726795177,351.981094495069,0.311314862579649,0.00331576455986116,5005.89482483844,16.5983686505917,3.29843682005588,0.0021991859069649,0.000432889412652142,837.901092650714,0.362718511858156,0.00369104501316652,5069.76486654682,18.7127303285945,3.2796046014886,0.00181854835440212,0.000190169629934056,2455.26275607274,0.466916409713222,0.00380734063250238,5440.61746850436,20.7142839537389
0.08,3.34347114854532,0.00297766812758917,0.000849805093123521,367.219554746763,0.312065047918351,0.00334250544597595,5042.76326653799,16.8554636811707,3.30737250101847,0.0021869211596511,0.000417190521629332,880.989961261385,0.367540661488842,0.00365130186063988,5164.21165923224,18.8560956400929,3.2886515332485,0.00180955224613073,0.000182332135281877,2585.83657426818,0.47148110407629,0.00375484296183061,5601.90915659574,21.034289169458
0.085,3.34966936012829,0.00296270042977472,0.000815145459451865,383.75388052508,0.312815233257052,0.00336924633209075,5079.04647658421,17.1125587117498,3.31630818198107,0.0021746564123373,0.000401491630606521,927.448501372272,0.372362811119528,0.00361155870811325,5260.73711854929,18.9994609515913,3.2976984650084,0.00180162923879991,0.000179645465619619,2628.64088051488,0.47222341492686,0.00371598815535355,5704.34325630942,21.1972719745167
0.09,3.35586757171125,0.00295204058204632,0.000787284191862997,399.090805564898,0.314197882339113,0.00336921903274444,5126.38602280838,17.2719173572411,3.32524386294366,0.00216239166502351,0.000385792739583711,977.688074579151,0.377184960750214,0.00357181555558661,5359.41063170207,19.1428262630897,3.3067453967683,0.00179370623146909,0.000176958795957361,2672.74493600982,0.47296572577743,0.00367713334887648,5808.94211685357,21.3602547795754
0.095,3.36206578329421,0.00294566541219346,0.000766184721496108,412.706732761222,0.316209593100226,0.00334256753577709,5185.85343828946,17.3340653481244,3.33417954390625,0.00215012691770971,0.0003700938485609,1032.18984013467,0.3820071103809,0.00353207240305998,5460.30470889547,19.2861915745881,3.3157923285282,0.00178578322413827,0.000174272126295103,2718.20885358253,0.473708036628001,0.00363827854239941,5915.7750935803,21.5232375846341
0.1,3.36826399487718,0.00293929024234059,0.00074508525112922,427.093816954578,0.318221303861339,0.00331591603880975,5246.27678608294,17.3962133390077,3.34311522486884,0.00213786217039591,0.00035439495753809,1091.52021433604,0.386829260011586,0.00349232925053334,5563.49516103595,19.4295568860866,3.3243679874184,0.00177786021680745,0.000171585456632845,2765.09651102768,0.474450347478571,0.00359942373592235,6024.91453653087,21.6862203896928
0.105,3.37422231001124,0.00293291507248772,0.000723985780762331,442.319480757284,0.320233014622451,0.0032892645418424,5307.67930271491,17.4583613298909,3.34896753241095,0.00212559742308211,0.00033869606651528,1156.35062925835,0.391651409642272,0.00345258609800671,5669.06128970544,19.572922197585,3.33023139053167,0.00176993720947664,0.000168898786970587,2813.47585055122,0.475192658329141,0.00356056892944528,6136.43595383379,21.8492031947515
0.11,3.37973283104489,0.00292653990263486,0.000702886310395442,458.459242437472,0.322244725383564,0.00326261304487505,5370.08498396573,17.5205093207742,3.35471833982264,0.00211333267576831,0.000322997175492469,1227.48305358541,0.396473559272958,0.00341284294548007,5777.086090409,19.7162875090834,3.33609479364493,0.00176201420214582,0.000166212117308329,2863.41920725814,0.475934969179711,0.00352171412296821,6250.41818591954,22.0121859998102
0.115,3.38524335207854,0.00292016473278199,0.000681786840028554,475.597968613029,0.324256436144677,0.0032359615479077,5433.51861613623,17.5826573116575,3.36046914723432,0.00210106792845452,0.000307298284469659,1305.88333610846,0.401295708903644,0.00337309979295344,5887.65647019088,19.8596528205818,3.3419581967582,0.001754091194815,0.000163525447646071,2915.00367002197,0.476677280030282,0.00348285931649115,6366.9435913965,22.1751688048689
0.12,3.3907538731122,0.00291378956292912,0.000660687369661665,493.831366979014,0.326268146905789,0.00320931005094036,5498.00580887182,17.6448053025408,3.366219954646,0.00209016165383258,0.000298097982169249,1363.30471103101,0.406398383440176,0.00334262613510537,5972.02598857717,19.9622501489465,3.34782159987147,0.00174616818748418,0.000160838777983813,2968.3114785223,0.477419590880852,0.00344400451001408,6486.09824550906,22.3381516099276
0.125,3.39626439414585,0.00290741439307626,0.000639587899294777,513.267774498033,0.328279857666902,0.00318265855397301,5563.57302963586,17.7069532934241,3.37197076205769,0.00207975101256969,0.000291268664119641,1413.14002183188,0.411603406372973,0.00331553441552646,6047.28255779951,20.0499734407972,3.35368500298474,0.00173824518015336,0.000158152108321555,3023.43046075126,0.478161901731422,0.00340514970353701,6607.97215218286,22.5011344149863
0.13,3.4017749151795,0.00290103922322339,0.000618488428927888,534.030311610769,0.330291568428015,0.00315600705700566,5630.24763992963,17.7691012843074,3.37772156946937,0.0020693403713068,0.000284439346070034,1465.36839950104,0.416808429305769,0.00328844269594755,6123.77912422318,20.1376967326478,3.359548406098,0.00173074244974593,0.000155858202388542,3077.52993603898,0.47965828362796,0.00336885654609374,6726.67086172655,22.6611891659455
0.135,3.40728543621316,0.00289466405337052,0.000597388958561,556.25949296014,0.332303279189128,0.00312935556003831,5698.05793336323,17.8312492751907,3.38347237688105,0.0020589297300439,0.000277610028020426,1520.16645525325,0.422013452238565,0.00326135097636863,6201.54658945003,20.2254200244984,3.36541180921127,0.0017248371916491,0.000155057191133203,3121.56363428923,0.484020889076442,0.00334230021495053,6824.67549837604,22.8101143851899
0.14,3.41279595724681,0.00288802439635954,0.00057804286820736,577.803961779368,0.333995459328522,0.00310506841417901,5766.16194295844,17.9043273201213,3.38922318429273,0.00204851908878101,0.000270780709970818,1577.72861743882,0.427218475171361,0.00323425925678972,6280.61689046894,20.3131433163491,3.37127521232454,0.00171893193355227,0.000154256179877865,3166.0546430724,0.488383494524924,0.00331574388380732,6924.25000512144,22.9590396044342
0.145,3.41830647828046,0.00288013982067126,0.000566949789237889,589.4413265651,0.334183635864185,0.00309191006895815,5830.97561140628,18.0288522047565,3.39497399170442,0.00203810844751812,0.000263951391921211,1638.26943649244,0.432423498104157,0.00320716753721081,6361.02304338668,20.4008666081997,3.3771386154378,0.00171302667545544,0.000153455168622526,3211.01012365038,0.492746099973407,0.00328918755266412,7025.43240654126,23.1079648236786
0.15,3.42381699931412,0.00287225524498299,0.000555856710268418,601.543178705865,0.334371812399849,0.00307875172373728,5896.34329700197,18.1533770893916,3.4007247991161,0.00202769780625523,0.000257122073871603,1702.02625720687,0.437628521036954,0.0031800758176319,6442.79918939402,20.4885899000503,3.3829863437559,0.00170712141735861,0.000152654157367187,3256.43738759218,0.497108705421889,0.00326263122152091,7128.26196522497,23.256890042923
0.155,3.42936427274703,0.00286437066929471,0.000544763631298947,614.137893415866,0.334559988935513,0.00306559337851642,5962.27213371404,18.2779019740267,3.40747371486944,0.00201728716499234,0.000250292755821995,1769.26232848979,0.44283354396975,0.00315298409805299,6525.9806431016,20.5763131919009,3.38877915828753,0.00170121615926178,0.000151853146111848,3302.34390073821,0.501471310870371,0.0032360748903777,7232.7792325707,23.4058152621673
0.16,3.4364629706692,0.00285648609360643,0.000533670552329476,627.256205181265,0.334748165471176,0.00305243503329555,6028.7693785226,18.4024268586619,3.41427279498293,0.00200687652372945,0.000243463437772387,1840.2704365056,0.448038566902546,0.00312589237847407,6610.6039433894,20.6640364837516,3.39457197281915,0.00169531090116495,0.00015105213485651,3348.73728729068,0.505833916318854,0.00320951855923449,7339.0261021048,23.5547404814117
0.165,3.44356166859137,0.00284860151791815,0.000522577473360004,640.931458168886,0.33493634200684,0.00303927668807469,6095.84241408221,18.526951743297,3.42107187509641,0.00199646588246656,0.00023663411972278,1915.3771669374,0.453243589835342,0.00309880065889516,6696.70690692346,20.7517597756022,3.40036478735077,0.00168940564306813,0.000150251123601171,3395.62533403484,0.510196521767336,0.00318296222809128,7447.04586547054,23.7036657006561
0.17,3.45066036651354,0.00284071694222988,0.000511484394390533,655.199889220132,0.335124518542504,0.00302611834285383,6163.49875145417,18.6514766279321,3.42787095520989,0.00198870436938892,0.000231005579215928,1985.14097792737,0.458578641431387,0.0030661636788794,6775.28779783779,20.774141359685,3.4061576018824,0.0016835003849713,0.000149450112345832,3443.01599469603,0.514559127215818,0.00315640589694807,7556.88327124325,23.8525909199004
0.175,3.45775906443572,0.0028328323665416,0.000500391315421062,670.100948486712,0.335312695078168,0.00301295999763296,6231.74603291051,18.7760015125673,3.43467003532338,0.0019819923205389,0.000225852732215889,2054.28200900685,0.463965204476142,0.00303132991861962,6851.98842932826,20.7706375278582,3.41195041641402,0.00167759512687447,0.000148649101090493,3490.91739443749,0.518921732664301,0.00312984956580486,7668.5845867396,24.0015161391448
0.18,3.46485776235789,0.00282494779085332,0.000489298236451591,685.677663681962,0.335500871613831,0.0029998016524121,6300.59203481162,18.9005263972024,3.44146911543686,0.00197528027168888,0.000220699885215851,2126.65161588942,0.469351767520898,0.00299649615835983,6930.472324516,20.7671336960313,3.41774323094564,0.00167201439545755,0.000147959452981701,3532.01143497604,0.522594479844168,0.0031013012052246,7779.95765710817,24.127992058586
0.185,3.47195646028006,0.00281706321516504,0.00047820515748212,701.977055030081,0.335689048149495,0.00298664330719124,6370.04467056011,19.0250512818375,3.44826819555035,0.00196856822283886,0.000215547038215812,2202.48134465356,0.474738330565653,0.00296166239810004,7010.80240527236,20.7636298642045,3.42353604547727,0.00166726108459855,0.000147553738868321,3554.69371913775,0.524508348790513,0.00306767392136871,7887.81055486628,24.1972307358601
0.19,3.47905515820223,0.00280917863947677,0.000467112078512649,719.050609341209,0.335877224685159,0.00297348496197037,6440.11199363297,19.1495761664727,3.45506727566383,0.00196185617398884,0.000210394191215773,2282.02542492254,0.480124893610409,0.00292682863784026,7093.04458893664,20.7601260323776,3.42932886000889,0.00166250777373954,0.000147148024754942,3577.50108174102,0.526422217736859,0.00303404663751281,7998.05418713899,24.2664694131343
0.195,3.4861538561244,0.00280364037428415,0.000457643843921495,736.094636479104,0.336869178928293,0.00294991464516139,6499.78477633301,19.1738103021018,3.46186635577732,0.00195514412513882,0.000205241344215735,2365.56361736176,0.485511456655164,0.00289199487758047,7177.2679687166,20.7566222005508,3.43512167454051,0.00165775446288054,0.000146742310641562,3600.43456023897,0.528336086683204,0.00300041935365691,8110.76893659817,24.3357080904084
0.2,3.49325255404658,0.00279851907174876,0.000448464360299505,753.691937125394,0.338003972445834,0.00292449401768446,6558.47529879577,19.1802217764595,3.4686654358908,0.0019484320762888,0.000200088497215696,2453.40450116295,0.49089801969992,0.00285716111732069,7263.54500728516,20.753118368724,3.44136774634088,0.00165300115202153,0.000146336596528183,3623.49520358996,0.53024995562955,0.00296679206980101,8226.03883032473,24.4049467676826
0.205,3.50035125196875,0.00279339776921338,0.000439284876677514,772.024679129446,0.339138765963376,0.00289907339020753,6618.19508109926,19.1866332508172,3.47417484993584,0.00194172002743878,0.000194935650215657,2545.88928292816,0.496284582744675,0.0028223273570609,7351.9517447137,20.7496145368971,3.44869199979249,0.00164824784116253,0.000145930882414803,3646.68407241751,0.532163824575895,0.00293316478594511,8343.95174871526,24.4741854449567
0.21,3.50539706392657,0.002788276466678,0.000430105393055523,791.139950753863,0.340273559480917,0.0028736527627306,6678.97143805828,19.1930447251749,3.47959620660373,0.00193500797858876,0.000189782803215619,2643.39622605039,0.501671145789431,0.00278749359680112,7442.56802199588,20.7461107050703,3.45601625324409,0.00164349453030353,0.000145525168301424,3670.00223917292,0.53407769352224,0.00289953750208921,8464.59964892557,24.5434241222309
0.215,3.50955172854523,0.00278315516414262,0.000420925909433532,811.088947833871,0.341408352998459,0.00284823213525366,6740.83265963247,19.1994561995326,3.48501756327161,0.00192829592973874,0.00018462995621558,2746.34582181306,0.507057708834186,0.00275265983654133,7535.47772154301,20.7426068732434,3.4633405066957,0.00163874121944452,0.000145119454188044,3693.45078830061,0.535991562468586,0.00286591021823332,8588.07880404483,24.612662799505
0.22,3.5137063931639,0.00277803386160723,0.000411746425811542,831.927431648876,0.342543146516,0.00282281150777673,6803.80805483431,19.2058676738903,3.4904389199395,0.00192248452587899,0.000181894281587727,2822.75705819751,0.513443367197523,0.00271831810673625,7618.11088446311,20.7084487563606,3.4706647601473,0.00163398790858552,0.000144713740074665,3717.03081640624,0.537905431414931,0.00283228293437742,8714.49005930782,24.6819014767792
0.225,3.51786105778256,0.00277291255907185,0.000402566942189551,853.71624943739,0.343677940033542,0.0027973908802998,6867.92799803115,19.212279148248,3.49586027660739,0.00191705956550307,0.000180195753141332,2887.1807601791,0.520257711535638,0.00268418749448039,7697.3526330236,20.6611376781676,3.47798901359891,0.00162923459772651,0.000144308025961285,3740.74343242766,0.539819300361276,0.00279865565052152,8843.93910677831,24.7511401540533
0.23,3.52201572240122,0.00276779125653647,0.00039338745856756,876.521927787551,0.344812733551084,0.00277197025282287,6933.22397779491,19.2186906226057,3.50128163327527,0.00191163460512714,0.000178497224694938,2952.83053713889,0.527072055873753,0.00265005688222452,7778.63552221978,20.6138265999747,3.48531326705051,0.00162494563431652,0.000143902148866451,3766.41115172044,0.541994658247138,0.00276120961484901,8961.54365125689,24.7447004937396
0.235,3.52617038701988,0.00276266995400108,0.00038420797494557,900.417351091255,0.345947527068625,0.00274654962534593,6999.72864846451,19.2251020969634,3.50670298994316,0.00190620964475122,0.000176798696248543,3019.74172627005,0.533886400211869,0.00261592626996866,7862.03944579376,20.5665155217817,3.49263752050212,0.00162149931933591,0.000143495976010186,3795.53875745968,0.544644538486165,0.00271683371399166,9054.99946423497,24.60092782461
0.24,3.53032505163854,0.0027575486514657,0.000375028491323579,925.482539636435,0.347082320586167,0.002721128997869,7067.47588459859,19.2315135713211,3.51212434661105,0.00190078468437529,0.000175100167802148,3087.95103589473,0.540700744549984,0.0025817956577128,7947.64852217881,20.5192044435888,3.49996177395373,0.00161805300435531,0.000143089803153921,3824.83172568538,0.547294418725192,0.00267245781313431,9151.55892649865,24.4571551554803
0.245,3.53447971625721,0.00275163957137534,0.000368680218192439,943.971210896572,0.348023512000729,0.00269525278323215,7123.29071218283,19.1990691177825,3.51754570327893,0.00189535972399937,0.000173401639355753,3157.49661261743,0.547515088888099,0.00254766504545694,8035.55137748657,20.4718933653959,3.50728602740533,0.00161460668937471,0.000142683630297656,3854.29146859362,0.549944298964219,0.00262808191227696,9251.3792560163,24.3133824863507
0.25,3.53863438087587,0.00274501221189356,0.000364913384625697,955.810873730212,0.348788180994937,0.00266896117358195,7168.03107394943,19.1311966273999,3.52296705994682,0.00188993476362345,0.000171703110909358,3228.41811246416,0.554329433226215,0.00251353443320107,8125.84145154976,20.4245822872029,3.51351051934443,0.00161116037439411,0.00014227745744139,3883.91941450656,0.552594179203246,0.00258370601141961,9354.62847181331,24.1696098172211
0.255,3.54278904549453,0.00273838485241177,0.000361146551058956,967.897516850662,0.349552849989144,0.00264266956393174,7213.66166894324,19.0633241370173,3.52785558984512,0.00188450980324752,0.000170004582462964,3300.75677628618,0.56114377756433,0.00247940382094521,8218.61732924234,20.37727120901,3.51786278115418,0.00160771405941351,0.000141871284585125,3913.71700810335,0.555244059442273,0.00253933011056226,9461.48633773796,24.0258371480915
0.26,3.5472963694448,0.00273175749292998,0.000357379717492214,980.238949881042,0.350317518983351,0.00261637795428154,7260.20933464522,18.9954516466348,3.53269787620208,0.0018790848428716,0.000168306054016569,3374.55550972951,0.567958121902445,0.00244527320868935,8313.98309954648,20.329960130817,3.52221504296393,0.00160426774443291,0.00014146511172886,3943.68571065489,0.5578939396813,0.00249495420970491,9572.14540694374,23.8820644789618
0.265,3.55240016384823,0.0027251301334482,0.000353612883925472,992.843315210068,0.351082187977559,0.00259008634463133,7307.70199823061,18.9275791562522,3.53754016255903,0.00187365988249567,0.000166607525570174,3449.85896809607,0.574772466240561,0.00241114259643348,8412.04874511603,20.2826490526241,3.52656730477368,0.00160082142945231,0.000141058938872594,3973.82700026275,0.560543819920327,0.00245057830884757,9686.81217985466,23.7382918098322
0.27,3.55750395825166,0.00271850277396641,0.00034984605035873,1005.71910590668,0.351846856971766,0.00256379473498113,7356.16873244279,18.8597066658696,3.54238244891599,0.0018699976845585,0.000165488564253218,3495.85101138391,0.578523364717084,0.00237485563187929,8472.67356107328,20.1213765235896,3.53091956658344,0.0015973751144717,0.000140652766016329,4004.14237210217,0.563193700159354,0.00240620240799022,9805.70839026379,23.5945191407026
0.275,3.56260775265509,0.00271187541448462,0.000346079216791989,1018.87518480461,0.352611525965973,0.00253750312533093,7405.63981494066,18.7918341754871,3.54722473527294,0.00186715268717124,0.00016463828495857,3528.06200481861,0.580854077700829,0.00233756900211482,8516.22882142448,19.9072725078787,3.53527182839319,0.0015939287994911,0.000140246593160064,4034.63333866929,0.565843580398381,0.00236182650713287,9929.07243641741,23.450746471573
0.28,3.56771154705852,0.00270524805500284,0.000342312383225247,1032.320804847,0.353376194960181,0.00251121151568072,7456.14679137409,18.7239616851045,3.5520670216299,0.00186430768978397,0.000163788005663921,3560.6074347179,0.583184790684575,0.00230028237235035,8561.19610743525,19.6931684921677,3.53962409020294,0.00159115557744372,0.000139798695323334,4050.06916108059,0.566194384688337,0.00231766070796397,10024.9231952945,23.2343705900905
0.285,3.57281534146194,0.00269862069552105,0.000338545549658505,1046.06563078916,0.354140863954388,0.00248491990603052,7507.72254246362,18.6560891947219,3.55690930798686,0.00186146269239671,0.000162937726369272,3593.4925367827,0.585515503668321,0.00226299574258587,8607.64521554002,19.4790644764567,3.54397635201269,0.00158927934783303,0.000139295192992707,4045.2317837492,0.563481342017575,0.00227377489929292,10080.6990916731,22.9212405619714
0.29,3.57791913586537,0.00269199333603927,0.000334778716091764,1060.1197623666,0.354905532948595,0.00245862829638032,7560.40135538406,18.5882167043393,3.56175159434381,0.00185861769500945,0.000162087447074623,3626.72265657579,0.587846216652066,0.0022257091128214,8655.65061928721,19.2649604607458,3.54832861382244,0.00158740311822234,0.000138791690662079,4040.35930877257,0.560768299346814,0.00222988909062188,10138.6704069426,22.6081105338522
0.295,3.5830229302688,0.00268653171176915,0.000331136202828067,1074.22678679613,0.355715379155867,0.00243286254966174,7608.8912006729,18.5113864465679,3.56659388070077,0.00185577269762218,0.000161237167779975,3660.30325241864,0.590176929635812,0.00218842248305693,8705.29186778565,19.0508564450348,3.55268087563219,0.00158552688861165,0.000138288188331451,4035.45135278291,0.558055256676052,0.00218600328195084,10198.969365607,22.294980505733
0.3,3.58812672467223,0.00268582743688423,0.000328001039013316,1087.52580181484,0.356709592949058,0.00240924284234342,7636.42391700086,18.3979996631344,3.57143616705772,0.00185292770023492,0.000160386888485326,3694.23989838026,0.592507642619557,0.00215113585329246,8756.65402558973,18.8367524293238,3.55749848191092,0.00158365065900096,0.000137784686000824,4030.50752680869,0.555342214005291,0.00214211747327979,10261.7390277656,21.9818504776138
0.305,3.59323051907566,0.00268512316199931,0.000324865875198565,1101.08150486293,0.357703806742249,0.0023856231350251,7664.50182816014,18.284612879701,3.57686520682351,0.00185008270284766,0.000159536609190677,3728.53828736172,0.594838355603303,0.00211384922352799,8809.82815913988,18.6226484136128,3.56289841933688,0.00158177442939028,0.000137281183670196,4025.52743617191,0.552629171334529,0.00209823166460875,10327.134422278,21.6687204494947
0.31,3.59833387055422,0.00268441888711439,0.000321730711383814,1114.90139997088,0.358698020535441,0.00236200342770677,7693.14128976927,18.1712260962675,3.58235640450996,0.0018472377054604,0.000158686329896028,3763.20423427976,0.597169068587048,0.00207656259376351,8864.91187561009,18.4085443979019,3.56829835676285,0.00157989819977959,0.000136777681339568,4020.51068038308,0.549916128663768,0.00205434585593771,10395.3238251734,21.3555904213755
0.315,3.60342801720945,0.00268371461222947,0.000318595547569063,1128.9932865451,0.359692234328632,0.00233838372038845,7722.35931827062,18.0578393128341,3.58784760219642,0.00184439270807313,0.00015783605060138,3798.2436793534,0.599499781570794,0.00203927596399904,8922.00992086985,18.1944403821909,3.57369829418881,0.0015780219701689,0.000136274179008941,4015.45685303381,0.547203085993006,0.00201046004726666,10466.4902054954,21.0424603932563
0.32,3.60852216386468,0.00268301033734455,0.000315460383754312,1143.36527404574,0.360686448121823,0.00231476401307012,7752.17362464542,17.9444525294006,3.59333879988288,0.00184601002793308,0.000156472846841875,3816.14090009234,0.597122430587166,0.00198909379484146,8926.14163370983,17.7549329354882,3.57909823161477,0.00157614574055821,0.000135770676678313,4010.36554168709,0.544490043322245,0.00196657423859562,10540.8328647387,20.7293303651372
0.325,3.6136163105199,0.00268230606245963,0.000312325219939562,1158.02579754848,0.361680661915014,0.0022911443057518,7782.6026502142,17.8310657459671,3.59882999756933,0.00184985922472613,0.00015485309828331,3825.49846479751,0.59239028975194,0.00193246178016261,8901.95483614283,17.2026874895797,3.58449816904074,0.00157426951094752,0.000135267174347685,4005.23632776509,0.541777000651483,0.00192268842992457,10618.5693008091,20.416200337018
0.33,3.61871045717513,0.00268160178757471,0.000309190056124811,1172.98363425312,0.362674875708206,0.00226752459843348,7813.6656046748,17.7176789625337,3.60432119525579,0.00185370842151918,0.000153233349724744,3835.05385722061,0.587658148916714,0.00187582976548376,8876.3076213247,16.6504420436712,3.5898981064667,0.00157369628172133,0.000134671664911507,3987.10734618337,0.536950384491417,0.00186124092435982,10647.9041691024,19.818314998195
0.335,3.62380460383035,0.00268089751268979,0.00030605489231006,1188.24792100683,0.363669089501397,0.00224390489111515,7845.38250654262,17.6042921791002,3.60981239294224,0.00185755761831223,0.000151613601166178,3844.81341777881,0.582926008081488,0.00181919775080491,8849.06359995224,16.0981965977627,3.59529804389267,0.00157441532675845,0.000133984905759703,3955.87540615105,0.530027593490275,0.0017823762873911,10625.1516862388,18.9380184154856
0.34,3.62889875048558,0.00268019323780487,0.000302919728495309,1203.82817291557,0.364663303294588,0.00222028518379683,7877.77422617226,17.4909053956668,3.6153035906287,0.00186140681510527,0.000149993852607613,3854.78376076405,0.578193867246261,0.00176256573612606,8820.06885372833,15.5459511518542,3.60069798131863,0.00157513437179558,0.000133298146607899,3924.32164888133,0.523104802489134,0.00170351165042238,10600.2925358913,18.0577218327762
0.345,3.6339928971408,0.00267948896291995,0.000299784564680558,1219.73430312335,0.365657517087779,0.00219666547647851,7910.8625315546,17.3775186122333,3.62079478831515,0.00186525601189832,0.000148374104049047,3864.97178929195,0.573461726411035,0.00170593372144721,8789.14902580504,14.9937057059457,3.6060979187446,0.00157585341683271,0.000132611387456094,3892.44107455623,0.516182011487992,0.00162464701345366,10573.0199285266,17.1774252500668
0.35,3.63908704379603,0.0026883042219167,0.000300169697233297,1218.41607438112,0.365731584151163,0.00217889854819385,7915.01353918425,17.2460115094632,3.62628598600161,0.00186910520869137,0.000146754355490481,3875.3847112408,0.568729585575809,0.00164930170676836,8756.10581179461,14.4414602600372,3.6115500707147,0.00157657246186984,0.00013192462830429,3860.22857924771,0.509259220486851,0.00154578237648493,10542.9644659403,16.2971286673574
0.355,3.64418119045126,0.0026985337485579,0.000301077821910785,1214.53299840958,0.365668949799931,0.00216200113685406,7914.80266748594,17.1118123650802,3.6314934486243,0.00187295440548442,0.000145134606931916,3886.03005625778,0.563997444740583,0.00159266969208951,8720.71270214648,13.8892148141287,3.61705078361083,0.00157729150690696,0.000131237869152486,3827.67895219362,0.50233642948571,0.00146691773951621,10509.6773113757,15.416832084648
0.36,3.64927533710648,0.00270876327519911,0.000301985946588274,1210.67327661828,0.365606315448699,0.00214510372551428,7914.58847363049,16.9776132206971,3.6366651903654,0.00187680360227746,0.00014351485837335,3896.91569391682,0.559265303905357,0.00153603767741066,8682.70978268104,13.3369693682202,3.62255149650696,0.00157801055194409,0.000130551110000681,3794.78687298777,0.495413638484568,0.00138805310254749,10472.6076223307,14.5365355019387
0.365,3.65458577133772,0.00271899280184031,0.000302894071265763,1206.83669894857,0.365543681097467,0.0021282063141745,7914.37087848668,16.8434140763141,3.64183693210651,0.00188065279907051,0.000141895109814784,3908.04985312012,0.554533163070131,0.00147940566273181,8641.7973409024,12.7847239223117,3.62805220940309,0.00157872959698122,0.000129864350848877,3761.54690868076,0.488490847483427,0.00130918846557877,10431.0718267687,13.6562389192293
0.37,3.65998017838473,0.00272922232848151,0.000303802195943251,1203.02305785342,0.365481046746235,0.00211130890283471,7914.14980039006,16.7092149319311,3.64700867384761,0.00188431893887994,0.000143370402698441,3912.75966871274,0.560973929365563,0.00144141723540628,8709.42545316119,12.5539159586727,3.63355292229922,0.00157944864201835,0.000129177591697073,3727.95351078834,0.481568056482285,0.00123032382861004,10384.2110828281,12.7759423365199
0.375,3.66537458543174,0.00273945185512272,0.00030471032062074,1199.23214826,0.365418412395003,0.00209441149149493,7913.92515504071,16.575015787548,3.65218041558871,0.0018878864823456,0.000146512716222028,3913.87554123809,0.573432536501752,0.00141347043288627,8840.81986075724,12.4962374756541,3.63905363519535,0.00158016768705547,0.000128490832545268,3694.00101220391,0.474645265481144,0.00115145919164132,10330.9312567596,11.8956457538105
0.38,3.67076899247874,0.00274968138176392,0.000305618445298229,1195.46376753291,0.365355778043771,0.00207751408015514,7913.69685539616,16.440816643165,3.65735215732982,0.00189145402581127,0.000149655029745615,3914.94455371025,0.58589114363794,0.00138552363036626,8977.5148687629,12.4385589926355,3.64455434809148,0.0015819657683059,0.000129824052312737,3658.71505085996,0.474989214160242,0.00110347953009417,10521.3088917791,11.610048991876
0.385,3.67616339952575,0.00275991090840512,0.000306526569975717,1191.7177154381,0.365293143692539,0.00206061666881536,7913.46481155886,16.306617498782,3.66252389907092,0.00189502156927694,0.000152797343269202,3915.96959719347,0.598349750774128,0.00135757682784626,9119.83782844812,12.3808805096169,3.65005506098761,0.00158455971629641,0.000132647151676196,3623.84641827295,0.480692905495892,0.00107827975712121,10909.1226107875,11.7630860791655
0.39,3.68155780657276,0.00277014043504633,0.000307434694653206,1187.99379410739,0.365230509341307,0.00204371925747558,7913.22893065816,16.1724183543989,3.66769564081203,0.00189858911274261,0.000155939656792789,3916.95332972262,0.610808357910317,0.00132963002532625,9268.14361278775,12.3232020265983,3.65555577388374,0.00158715366428692,0.000135470251039655,3590.43105847027,0.486396596831543,0.00105307998414825,11315.4967769071,11.9161231664549
0.395,3.68695221361976,0.00278036996168753,0.000308342819330694,1184.2918080036,0.365167874990075,0.00202682184613579,7912.98911672644,16.0382192100159,3.67286738255313,0.00190215665620828,0.000159081970316376,3917.89819931811,0.623266965046505,0.00130168322280624,9422.81757088102,12.2655235435797,3.66105648677987,0.00158974761227743,0.000138293350403114,3558.37997078499,0.492100288167193,0.0010278802111753,11741.7964880794,12.0691602537444
0.4,3.69234662066677,0.002788198190707,0.000309036956466037,1181.97222511022,0.365273099075453,0.00199648995320774,7927.90714269501,15.8279869603545,3.67803912429424,0.00190572419967394,0.000162224283839963,3918.80646432595,0.635725572182694,0.00127373642028624,9584.27887130506,12.2078450605611,3.66667054747459,0.00159234156026794,0.000141116449766574,3527.611276547,0.497803979502843,0.00100268043820234,12189.5240750348,12.2221973410338
0.405,3.69774102771378,0.00279401745917384,0.000309552068508017,1180.79894518104,0.365518755972875,0.00195491857738034,7956.41541687007,15.5541443077946,3.68357657383099,0.00190929174313961,0.00016536659736355,3919.68021143885,0.648184179318882,0.00124578961776623,9752.98429547715,12.1501665775425,3.67236268053513,0.00159493550825845,0.000143939549130033,3498.04952066115,0.503507670838494,0.000977480665229381,12660.3367908247,12.3752344283233
0.41,3.70313543476078,0.00279983672764069,0.000310067180549997,1179.62956357233,0.365764412870297,0.00191334720155294,7986.16249201022,15.2803016552348,3.68916760230263,0.00191285928660528,0.000168508910887137,3920.52137170094,0.66064278645507,0.00121784281524622,9929.43255331279,12.0924880945239,3.67805481359566,0.00159752945624897,0.000146762648493492,3469.62505379374,0.509211362174144,0.000952280892256423,13156.0673090133,12.5282715156127
0.415,3.70841126386578,0.00280565599610754,0.000310582292591977,1178.46406088759,0.366010069767718,0.00187177582572554,8017.23090790434,15.0064590026749,3.69475863077426,0.00191642683007095,0.000171651224410724,3921.33173475462,0.673101393591259,0.00118989601272621,10114.1692070486,12.0348096115053,3.68374694665619,0.00160012340423948,0.000149585747856951,3442.27348451811,0.514915053509795,0.000927081119283466,13678.7475649418,12.6813086029022
0.42,3.71350533983484,0.00281147526457439,0.000311097404633957,1177.30241785875,0.36625572666514,0.00183020444989813,8049.71070359657,14.7326163501151,3.70034965924589,0.00192161995579396,0.000173878925340619,3909.00833971004,0.6796941692563,0.00119288301062843,10176.2939412144,12.1391281536356,3.68943907971673,0.00160271735222999,0.00015240884722041,3415.93519234836,0.520618744845445,0.000901881346310509,14230.6365939327,12.8343456901916
0.425,3.7185994158039,0.00281729453304123,0.000311612516675936,1176.14461534518,0.366501383562561,0.00178863307407073,8083.70028887404,14.4587736975552,3.70594068771753,0.00192775356843089,0.000175577473610422,3889.41264133666,0.68289324539433,0.00121376687862962,10164.3659252867,12.3371707023845,3.69513121277726,0.0016053113002205,0.00015523194658387,3390.55489390988,0.526322436181096,0.000876681573337552,14814.2531706669,12.9873827774811
0.43,3.72369349177296,0.00282311380150808,0.000312127628717916,1174.99063433256,0.366747040459983,0.00174706169824333,8119.30744017703,14.1849310449954,3.71153171618916,0.00193388718106782,0.000177276021880225,3870.19245048217,0.68609232153236,0.00123465074663081,10152.8414293194,12.5352132511334,3.7008233458378,0.00160808976029594,0.000156393737986705,3370.16330469461,0.527072436846817,0.000888884056738176,14896.2510337826,13.241040049099
0.435,3.72878756774203,0.00282893306997493,0.000312642740759896,1173.84045593193,0.366992697357405,0.00170549032241593,8156.65044216121,13.9110883924355,3.71712274466079,0.00194002079370474,0.000178974570150028,3851.33707594649,0.689291397670389,0.001255534614632,10141.7003175292,12.7332557998822,3.70651547889833,0.00161096805142783,0.000156656671578298,3352.18549326565,0.525142221888053,0.000921323191678632,14706.1730630672,13.5491383038434
0.44,3.73388164371109,0.00283475233844178,0.000313157852801876,1172.69406137858,0.367238354254826,0.00166391894658853,8195.85940038464,13.6372457398757,3.72271377313243,0.00194615440634167,0.000180673118419831,3832.83622857095,0.692490473808419,0.00127641848263318,10130.9237719236,12.9312983486311,3.71220761195887,0.00161384634255973,0.000156919605169891,3334.26792887241,0.52321200692929,0.000953762326619088,14529.0248648309,13.8572365585877
