Repository: ahmedsamy207/Battery_Modeling

# SHP320-35 Hybrid Solid–Liquid Cell — 2-D (SOC × T) 2-RC ECM & LUT pipeline

Extension of the original 25 °C 1-D pipeline to **temperature-dependent 2-D
look-up tables** `param = f(SOC, T)`. The pipeline keeps the exact extraction
methodology of the 25 °C scripts (GITT-rested OCV, 10 s 2-RC `fminsearch`
pulse fits, true-capacity Coulomb counting) and generalises every stage to a
list of temperatures.

```
SHP320_2RC_2D/
├── data/                                   ← raw cycler CSVs (all temps)
├── matlab/
│   ├── testConfig.m                        ← the ONLY file you edit (test matrix)
│   ├── step1_Capacity_and_OCV_2D.m         ← Q_Ah(T), OCV chg/dis/avg (SOC×T)

File: results/PerPulse_RAW_15C.csv
Step,Dir,SOC,R0,R1,tau1,R2,tau2
4,dis,0.999994262536246,0.00299941180365928,0.00179488270237264,0.291192217572757,0.00103452642177734,6.61243381557699
10,dis,0.942634164184297,0.00291801321643276,0.0012383316673594,0.291592303524786,0.000944182339126756,7.18177003294308
16,dis,0.885273491717198,0.00285518181284633,0.000903957646973082,0.308624557944475,0.00110617324156862,8.42290006988866
22,dis,0.827913148294611,0.00286090357704489,0.000663683675107397,0.349131567332744,0.00140228582128887,10.3367852358773
28,dis,0.770553192076251,0.00289368630783624,0.000508038263862101,0.384541934328468,0.00143005288561831,10.4594068279148
34,dis,0.713198959619658,0.00287084955462879,0.000439101762419171,0.39269891272642,0.00127652000687372,10.2198389353717
36,chg,0.707472802501702,0.00287093249378792,0.00037441069680465,0.385075567609344,0.00140001295028241,10.8580571575986
40,dis,0.661160851433299,0.00286802277953841,0.000409047437568953,0.392010068798845,0.00121629342889887,10.1889053011377
42,chg,0.655434714729015,0.00286651095239456,0.000353109390699164,0.401485933535132,0.00125893225677525,10.3772477270591
46,dis,0.609529310940918,0.00288085950814132,0.0003877162531162,0.412566306499622,0.00129523041052726,10.9314031627849
48,chg,0.60380315329848,0.00285236021895464,0.000354379963050532,0.393356103935822,0.00129207238298023,10.493145079242
52,dis,0.55789737644248,0.00287947458937687,0.000391079128782056,0.397234021231001,0.00136575765915475,11.1555188292262
54,chg,0.552171306027324,0.00287234585694314,0.000333293224314131,0.396410707168041,0.00145574783834908,11.4505347203741
58,dis,0.50626596573387,0.00288802832921809,0.000377282314596013,0.399020818797507,0.00136737682624138,11.4420589765985
60,chg,0.500539860350768,0.00285944820223448,0.00033973525503815,0.382014566814853,0.0016639715829943,13.3012880373722
64,dis,0.454635127698089,0.00285375869547209,0.0003690589738665,0.395128642051755,0.0012670058260339,10.7452555163857
66,chg,0.448909029485596,0.00284512114531292,0.000314075682475953,0.36767606716332,0.00158984682398791,13.1493112866618
70,dis,0.403003655314119,0.00281949651847884,0.000333638500160061,0.390788758382498,0.00162531635117421,13.0143983804431
72,chg,0.39727759971548,0.00278502971508103,0.000308756488232108,0.365139343793966,0.00201912473828382,15.977088823403
76,dis,0.351372798585611,0.0026880840824183,0.000336976806301183,0.390395245142222,0.00196472434174148,15.4929945431253
78,chg,0.345646741044764,0.00267939786622497,0.000299379036856347,0.365786116861245,0.00219361030964089,17.3628522348773
82,dis,0.299742081458454,0.00270662121741732,0.000354538059718443,0.372851519665293,0.00218732776371265,16.4105833470069
84,chg,0.294015939083257,0.00268667032164693,0.000331753241263603,0.355519705768514,0.00243751119582912,18.5337023469783
88,dis,0.248110713265349,0.00275949612317543,0.000405312199223799,0.362079844744586,0.00246515492685014,16.9393071916931
90,chg,0.242384635564879,0.00275510616343283,0.000370650546701134,0.347623534382311,0.00270900521139639,19.2345713772764
94,dis,0.196480603418388,0.00282231430552124,0.00050107719477625,0.364277896951794,0.00286099236316626,17.6312187115381
96,chg,0.190754472385041,0.00280798890055185,0.000465438194163141,0.335905619485093,0.00297149944034998,19.1683662838142
100,dis,0.14484993925533,0.00289091871849095,0.000659339790466549,0.350168694286339,0.00324098288887517,17.138972290121
102,chg,0.139123869962901,0.0028894059790776,0.000579986664145173,0.333962485905487,0.00310737409847631,17.8825073217623
106,dis,0.0932192482127715,0.00295523377237883,0.000986044925816128,0.348201608408809,0.0048673193251141,20.6237526279619
108,chg,0.0874932580345851,0.00295523676320769,0.000797862377426338,0.313189314381682,0.00338258071792228,17.2407595618784
114,chg,0.0411974593624156,0.00309382506812846,0.00111878146192916,0.306243228500212,0.00313498258194509,14.8602756068178
120,chg,0.0153721796134122,0.00314385950325721,0.00137367937473513,0.294847704166986,0.0034074824151379,14.5035381452264
126,chg,0.00943035291948724,0.00316676960140223,0.00145953413397901,0.29591474106289,0.00363711313801011,14.6227925296742

File: results/PerPulse_RAW_25C.csv
Step,Dir,SOC,R0,R1,tau1,R2,tau2
4,dis,0.999994434704589,0.0021452690727301,0.000937612622644343,0.354224988080565,0.00102892977552942,7.6537263703021
10,dis,0.944355214985549,0.00206525697881183,0.000544368270519129,0.377905370044581,0.000791087196083828,7.55919842634967
16,dis,0.888715400065089,0.00203243508263674,0.00039350509103392,0.438032885291794,0.000872876202169125,8.86304284625037
22,dis,0.833075395716111,0.00201812848868235,0.00029512050991067,0.514626840193241,0.00110271982246197,10.9482970745906
28,dis,0.777435726018885,0.00203374927989774,0.000260553127429875,0.569614095283046,0.00139752517294469,12.4575216059748
34,dis,0.722881033663241,0.00203673312991971,0.000227465220296645,0.623870343780221,0.00106800687448237,10.6361339263109
36,chg,0.717326648214546,0.00203358104488884,0.000232517850889287,0.686814653967662,0.00122443051031557,12.7859483726452
40,dis,0.672798143336496,0.0020267048783224,0.000215772997016589,0.636870148154328,0.00096365158795441,10.5889397831953
42,chg,0.667243674683927,0.00202205777278228,0.00021858769236814,0.679848326542493,0.000998336224314267,11.0334752905633
46,dis,0.622716062703394,0.00202242534191401,0.000215481603106456,0.645537804953774,0.00102472267555603,11.7265934051983
48,chg,0.61716161049764,0.00201623955539586,0.000219341062837268,0.681535029967854,0.001004867097216,11.3710321743384
52,dis,0.572634342000375,0.00201949722387297,0.000217410183688744,0.644419778014179,0.00114993638018728,12.8220832640991
54,chg,0.567079713704796,0.0020120698206935,0.000217166883957713,0.674242364886742,0.00107586611977481,11.4651074914344
58,dis,0.52255166316107,0.00202097713238082,0.000203841070942851,0.622588619759645,0.00111474379474329,11.8090589827798
60,chg,0.516997150207825,0.0020163946224973,0.000199046366588812,0.680671809818406,0.00123470933461393,12.5821030569023
64,dis,0.47246891179362,0.00198674705584628,0.000198238069829774,0.660705549203849,0.00121530689889923,12.7948452072272
66,chg,0.466914550462672,0.0019791710917087,0.000189816251044011,0.709710813038605,0.00138883446646794,13.9973435830427
70,dis,0.422387033291789,0.00192243595461617,0.000185709654889551,0.678089793448761,0.00110847649023052,11.819406023921
72,chg,0.416832543963451,0.00191773436611942,0.000172802909946508,0.677667582651344,0.00117965326387505,12.01366994033
76,dis,0.372304824621535,0.00189099536158209,0.000173332881807385,0.65641810017105,0.00175192453806986,17.630725464498
78,chg,0.366750313846367,0.00188200025955936,0.000141328096148846,0.55287661674476,0.00145958090284379,12.5914033521983
82,dis,0.322221480763334,0.00184960149495064,0.000171712668629461,0.6169292423524,0.00209849750017249,19.6382275233827
84,chg,0.316667024344517,0.0018434441720922,0.000157552563344616,0.600276852627591,0.00202684442009057,18.1230570609011
88,dis,0.272138196833856,0.00187817359725492,0.000171539220851822,0.56942177192859,0.00234776402042851,19.9716651144163
90,chg,0.266583744715535,0.0018719415320302,0.000166069518479941,0.576930902607625,0.00240033176107385,20.2676633186092
94,dis,0.222055688615353,0.00192530297098866,0.000196705986284134,0.499802043338943,0.00272299527794997,20.5333065314576
96,chg,0.216501231234687,0.00192628066226226,0.000183082833242775,0.508675004172266,0.00274220113075661,20.7415548608875
100,dis,0.171973055308845,0.00200105876537362,0.000237049258405579,0.448022363782934,0.00306495955834258,20.0082395793825
102,chg,0.166418734629909,0.00199351189501071,0.000234696321719651,0.454720499092188,0.00309111346674508,20.7766509900018
106,dis,0.12189091285511,0.00209675128203331,0.000325171061007105,0.398462861840496,0.00388166345736183,21.830048350668
108,chg,0.116336583090283,0.00209778935768127,0.000303101710014203,0.402584749634682,0.00336247578782911,19.8979767507982
112,dis,0.0718079881402904,0.00221955147764945,0.000527069419139558,0.363343745963727,0.00756573519495578,32.9717717653114
114,chg,0.0662535425720786,0.00222064052501377,0.00046035134905146,0.354283166566983,0.00376056737149164,18.4619426098621
120,chg,0.0211467122198585,0.00231930788412684,0.000743578350544247,0.328079409912042,0.0034911149841394,14.5638738886897
126,chg,0.00663304724510061,0.00235218982559031,0.000897607632584935,0.324226100803269,0.0036642585150479,14.1980854620491

File: results/PerPulse_RAW_45C.csv
Step,Dir,SOC,R0,R1,tau1,R2,tau2
4,dis,0.999994484087439,0.00178531201086508,0.000443792670871176,0.368641789708882,0.000951612851374909,9.95277127544488
10,dis,0.944853814744215,0.00173680316551075,0.00024915680955378,0.411060524798868,0.000618457319537945,8.57160471861096
16,dis,0.889714584413482,0.00170670731430226,0.000206488941288729,0.440301380507426,0.000659146968379618,9.48273112940077
22,dis,0.834580323807401,0.00168825964867268,0.000185339737219934,0.429376081285498,0.000846324960818339,11.4076471674486
28,dis,0.779688617174495,0.00169106883496732,0.000195432464349161,0.484839219991763,0.00102597249225217,12.2397370551837
30,chg,0.774184097909371,0.00168908627084125,0.00017031778158669,0.429293864499835,0.00105746710125262,12.3957058363522
34,dis,0.730055579531647,0.00167962830043845,0.0001823645054727,0.495392002288907,0.000834950207780141,11.9501197648595
36,chg,0.72455099052482,0.00167910874336931,0.000182594443026565,0.488756186114104,0.000932915425435266,14.5392924368024
40,dis,0.680423596616859,0.00167106657934359,0.000167859739889335,0.442802536739849,0.000836436892322264,12.6312117703985
42,chg,0.674919061824694,0.00167201138682626,0.000172945625652089,0.467558979290084,0.000715503648720712,11.4009648719677
46,dis,0.630791152255103,0.0016696411355741,0.000165714522805958,0.453299183856767,0.00097976250583769,15.962570328155
48,chg,0.625286601163869,0.00166767846348574,0.000163884740184411,0.431683309992023,0.000689546555597985,10.5826322329621
52,dis,0.581158623798377,0.00166818731219422,0.000163805050021742,0.462007346556637,0.000922760973052184,13.747419427833
54,chg,0.575653991534835,0.0016663024688455,0.000169588423637906,0.471547332176199,0.00092065227555682,14.0012494351827
58,dis,0.531525208291466,0.00166534488194047,0.000163270524082568,0.467512072862585,0.000949405447531807,13.0761345069283
60,chg,0.526020644918831,0.00166335766229916,0.000163903030014856,0.467854978489814,0.00105160116887271,14.9589935886192
64,dis,0.481892436861359,0.00163679594143164,0.000156661287137116,0.500213393471112,0.00116066179062573,15.103924040945
66,chg,0.476387922464684,0.00163479334946735,0.000158833126598741,0.509164704477357,0.00118984087202603,16.0994476396164
70,dis,0.432260014683336,0.00160822597327795,0.000149469692938983,0.504051940586245,0.00105277306039915,14.6655771587477
72,chg,0.426755467987894,0.00160622201875242,0.000156223118695709,0.528324965691608,0.000867834094386308,13.0411131190205
76,dis,0.38262702318834,0.00158392675945516,0.00014065151080058,0.537509982953879,0.00201843225316407,24.0390744171542
78,chg,0.377122421159587,0.00158047291033577,0.000128199314114202,0.471706649860299,0.0011179823967922,11.5219737350395
82,dis,0.332994184096247,0.00157538713713867,0.000136483045337701,0.537860221380317,0.00232561566643993,25.7315784102912
84,chg,0.327489667643488,0.00157333527331683,0.000135016463655488,0.540426085740924,0.00190083621435325,20.2602823971754
88,dis,0.283361080382725,0.0015939335998632,0.000136054663169038,0.533783854825188,0.00263619226429738,26.58075050879
90,chg,0.277856508486375,0.00159195991389334,0.000140014545917892,0.567357461476513,0.00233647447965496,23.3686089016775
94,dis,0.233728074707777,0.00162824493374315,0.000141958328434452,0.52084658640657,0.00326615244878279,29.5860627875865
96,chg,0.228223607829687,0.00162617003570611,0.000144046453322784,0.541053212945363,0.00277697541541572,24.795779822489
100,dis,0.184095927581336,0.00167107569232783,0.000141898409911077,0.449531058031464,0.00349598288544725,26.9072476718292
102,chg,0.178591399548271,0.00167335349862219,0.000148073750798377,0.522055304511694,0.00311077468667057,24.1084861321689
106,dis,0.134463055914753,0.00173107224032456,0.000144900120856497,0.396078545294608,0.00383867983669423,25.1730001493744
108,chg,0.128958550159976,0.00173197245576598,0.000156025044997288,0.478749596678678,0.00337438796345789,22.630169536794
112,dis,0.0848302236290481,0.00180961692524829,0.000159553049877602,0.335222127635064,0.00488106118347792,26.1980425378717
114,chg,0.0793256738927872,0.00181062078426889,0.00018269447358082,0.471380992159049,0.00376008312391025,21.0123084573624
118,dis,0.0351970798099107,0.00189248700189288,0.000259811522980365,0.302423287891955,0.00885815224169,34.5733832755224
120,chg,0.0302165525909422,0.00190062202175257,0.000267559484027726,0.420694850224079,0.00429659483963241,17.6288537952405
126,chg,0.00402885055866276,0.0019434497688386,0.00035651754892208,0.378515112071093,0.00359519421884362,12.5238535361952

File: results/verify_LUT2D_Averaged_batteryParams_2RC.csv (part 1 of 2)
SOCbp,OCV_V_15C,R0_ohm_15C,R1_ohm_15C,C1_F_15C,tau1_s_15C,R2_ohm_15C,C2_F_15C,tau2_s_15C,OCV_V_45C,R0_ohm_45C,R1_ohm_45C,C1_F_45C,tau1_s_45C,R2_ohm_45C,C2_F_45C,tau2_s_45C
0.0,3.0144,0.003061001686890532,0.001222789532801131,263.37989148704224,0.322058174460653,0.004252216268876608,4144.4911766303285,17.623272807483037,2.8826,0.001917968385365739,0.00030816453530350653,1104.8292828278122,0.34046920253233914,0.006226673061139521,3781.8940220494615,23.548617627179976
0.005,3.032607598796683,0.003061001686890532,0.001222789532801131,263.37989148704224,0.322058174460653,0.004252216268876608,4144.4911766303285,17.623272807483037,2.917971935986054,0.0019171742694367227,0.00030651506678787605,1113.3263577727885,0.34125130290942907,0.0062396784931737555,3789.1816090093844,23.643274992465383
0.01,3.055328700469058,0.0030599034833249587,0.0012186740544947808,264.2273578717893,0.3220070255260569,0.004241208833552388,4153.899739620595,17.617556269369835,2.9474769519142736,0.0019130857332382018,0.0002980227151197372,1158.5626164136472,0.34527797657982173,0.0063066374568546,3826.2262923722596,24.13062205387679
0.015,3.0780498021414333,0.003050264150454291,0.0011825510017561824,271.9189888735034,0.32155807268888964,0.004144592562699988,4238.6265635361515,17.56738013129454,2.9735500770898398,0.001908997197039681,0.0002895303634515984,1206.4525671367405,0.3493046502502144,0.0063735964205354455,3862.492616565774,24.617969115288204
0.02,3.100172322560118,0.003045063619992643,0.001157023639951403,278.77189845976454,0.3225456766720797,0.004112985221725227,4278.062633904768,17.59560839086521,2.999623202265405,0.0019049086608411599,0.00028103801178345957,1257.2367761868802,0.3533313239206072,0.00644055538421629,3898.004858125216,25.105316176699613
0.025,3.1197062718845157,0.0030402200678980446,0.0011323484071892743,285.8208742967928,0.32364881175141913,0.004086606043550458,4314.128134368574,17.630142106561678,3.0256963274409703,0.0019008201246426388,0.0002725456601153207,1311.1857933815309,0.35735799759099984,0.006507514347897135,3932.786294413802,25.592663238111022
0.03,3.139240221208913,0.0030353765158034457,0.0011076731744271457,293.1839050798628,0.32475194683075864,0.00406022686537569,4350.662267888729,17.664675822258143,3.0517694526165355,0.0018967315884441177,0.0002640533084471819,1368.6049736948462,0.3613846712613925,0.0065744733115779795,3966.859254503964,26.08001029952243
0.035,3.1587741705333108,0.003030532963708847,0.001082997941665017,300.8824572733016,0.3258550819100981,0.00403384768720092,4387.674228284028,17.69920953795461,3.0778425777921012,0.0018921712508842231,0.0002595523851151886,1402.5207145297466,0.3640275966296543,0.006551244022918599,4009.2994928750345,26.265899338788138
0.04,3.178308119857708,0.0030256894116142486,0.0010583227089028884,308.93999933950136,0.3269582169894376,0.004007468509026151,4425.173451446666,17.733743253651078,3.103915702967667,0.0018835799516995493,0.00025038123277453623,1470.5368309413147,0.36819482457144614,0.00633150343730984,4111.64696673312,26.03290690287533
0.045,3.197842069182106,0.003018837892334589,0.0010392337246473132,315.143419956651,0.32750767011964277,0.00401131924314239,4447.35862713884,17.83977524219735,3.129988828143232,0.0018748241251678682,0.00024101103078921922,1545.2702268289952,0.37242717021594673,0.006103866875148309,4224.090546181826,25.783286362466374
0.05,3.2173760185065037,0.003011354043427362,0.0010219039078043972,320.8547893547513,0.327882763079377,0.004024689689195451,4464.523767967476,17.968322776106724,3.1550872447330747,0.0018660682986361872,0.00023164082880390222,1626.0497676742134,0.37665951586044744,0.005876230312986778,4345.245925032359,25.533665822057422
0.055,3.2294021686843646,0.003003870194520135,0.0010045740909614812,326.7632113873599,0.3282578560391114,0.004038060135248513,4481.57523758679,18.0968703100161,3.167997867795563,0.001857312472104506,0.00022227062681858515,1713.6401105118932,0.380891861504948,0.005648593750825247,4476.166351661336,25.284045281648467
0.06,3.237803601576445,0.0029963863456129083,0.0009872442741185655,332.87906307915216,0.32863294899884576,0.0040514305813015745,4498.51416140279,18.22541784392547,3.1789297990749636,0.0018485566455728247,0.00021290042483326814,1808.9405291279093,0.3851242071494487,0.005420957188663715,4618.081986257225,25.034424741239516
0.065,3.246205034468526,0.002988902496705681,0.0009699144572756496,339.21346309520567,0.32900804195858,0.004064801027354637,4515.341650014187,18.353965377834847,3.188505687612067,0.0018398008190411437,0.00020353022284795108,1913.015901745567,0.3893565527939493,0.005193320626502185,4772.438673312507,24.784804200830564
0.07,3.254606467360607,0.002981418647798454,0.0009525846404327338,345.7783392021568,0.3293831349183144,0.004078171473407699,4532.0587994551215,18.48251291174422,3.1980815761491703,0.0018310449925094626,0.00019416002086263407,2027.13667154429,0.39358889843844996,0.004965684064340654,4940.947378552043,24.53518366042161
0.075,3.2616051590100636,0.0029739347988912267,0.000935254823589818,352.58650322949137,0.32975822787804876,0.00409154191946076,4548.6666914331445,18.611060445653592,3.207657464686273,0.0018222891659777814,0.00018478981887731704,2152.830964930304,0.3978212440829506,0.004738047502179123,5125.6478768613515,24.285563120012654
0.08,3.2683795758429204,0.002966450949984,0.0009179250067469021,359.65173452215373,0.330133320837783,0.004104912365513821,4565.16639356253,18.739607979562965,3.217233353223376,0.001813616981902494,0.00017582109606756378,2285.025317075253,0.4017556557903035,0.004511474328801027,5325.0227713467675,24.023703533211844
0.085,3.2751539926757767,0.0029589671010767727,0.0009005951899039863,366.9888730282396,0.3305084137975174,0.004118282811566883,4581.558959593057,18.868155513472338,3.2268092417604795,0.0018054887452257557,0.00016957419796116872,2381.416928526563,0.40382686566604176,0.004296741851274432,5514.854022188357,23.695904080805846
0.09,3.2819284095086334,0.0029536371772125774,0.0008866645562407682,373.53442941770277,0.331199739100296,0.004118269162806365,4600.92191524436,18.947834844030847,3.2363851302975823,0.0017975709548995534,0.00016749279676726755,2431.527564959293,0.4072633522717358,0.004224809825178324,5615.81828140346,23.725764251689384
0.095,3.28870282634149,0.0029493404734186263,0.0008704807620340597,381.6735910702623,0.33223951840311805,0.004076897095722724,4640.4932586099485,18.91881348874778,3.2459610188346852,0.001789653164573351,0.00016541139557336635,2482.8993036049237,0.4106998388774299,0.004152877799082216,5720.2801459322745,23.75562442257292
0.1,3.2954772431743464,0.0029430387013396875,0.0008441116992028138,394.9010818835269,0.33334062324573344,0.003984822815144987,4713.171064762758,18.78115159054783,3.255301270936939,0.0017817353742471485,0.00016332999437946514,2535.580357156932,0.41413632548312396,0.004080945772986107,5828.424565429144,23.785484593456456
0.105,3.302131711782752,0.0029367369292607488,0.0008177426363715681,408.9816443622297,0.33444172808834877,0.00389274853456725,4789.286933588285,18.643489692347874,3.2632853951507252,0.001773817583920946,0.00016124859318556397,2589.621427631791,0.417572812088818,0.00400901374689,5940.449763439897,23.815344764339994
0.11,3.3085622833409527,0.00293043515718181,0.0007913735735403222,424.0005531519906,0.3355428329309641,0.0038006742539895126,4869.090734288166,18.505827794147923,3.2703213737939607,0.0017658997935947438,0.0001591671919916628,2645.0758691311503,0.4210092986945121,0.003937081720793892,6056.56844999785,23.845204935223528
0.115,3.3149928548991543,0.0029241333851028712,0.0007650045107090763,440.05484028002263,0.3366439377735794,0.0037085999734117756,4952.857150308916,18.368165895947968,3.276884899526167,0.0017579820032685412,0.0001570857907977616,2701.999863543701,0.42444578530020616,0.0038651496946977837,6177.009169621271,23.875065106107066
0.12,3.321423426457355,0.002917831613023933,0.0007386354478778306,457.2553938300256,0.33774504261619476,0.003616525692834039,5040.8888381107945,18.230503997748016,3.283448425258373,0.0017500642129423389,0.00015500438960386039,2760.452610403001,0.4278822719059002,0.0037932176686016755,6302.017802685937,23.904925276990603
0.125,3.327796870479995,0.0029115298409449937,0.0007122663850465847,475.72952279174086,0.3388461474588101,0.0035244514122563016,5133.520081062856,18.092842099548065,3.290011950990579,0.0017421464226161365,0.0001529229884099592,2820.4965322499825,0.43131875851159424,0.0037212856425055674,6431.859240925855,23.93478544787414
0.13,3.3341209599599724,0.0029052280688660554,0.0006858973222153388,495.6241135385251,0.3399472523014254,0.003432377131678565,5231.121031437282,17.955180201348114,3.296575476722785,0.0017344387707516288,0.00015103796900293347,2880.9463117976943,0.4351322797404157,0.0036506344387842848,6564.114258803257,23.96318157330215
0.135,3.3404450494399494,0.002898926296787116,0.0006595282593840929,517.1095435130136,0.34104835714404075,0.0033403028511008277,5334.102653978287,17.817518303148162,3.303139002454991,0.00172763018518194,0.0001499624200257669,2936.3280515380134,0.4403388605981853,0.0035886363479827018,6688.038568334149,24.00093830303412
0.14,3.3467691389199263,0.00289249228112912,0.0006340358864842547,539.3853936666884,0.3419896962301175,0.0032494107466124445,5442.624159620091,17.68532143404205,3.3097025281871972,0.0017216555393741602,0.00014941071870013022,2979.7899511673995,0.4452125581793471,0.003558096584956736,6790.921512625233,24.162754642781074
0.145,3.3530932283999038,0.0028854295727297787,0.0006129148016253638,558.3103485094582,0.3421966765020623,0.0031658942502254435,5554.39508398492,17.58462745986833,3.3162660539194033,0.0017156808935663804,0.0001488590173744935,3023.574007802296,0.45008625576050887,0.0035275568219307702,6895.585871587531,24.32457098252803
0.15,3.359417317879881,0.0028781654017527285,0.0005997050545546558,571.9043728400526,0.3429739431140899,0.003140915618094107,5625.97886385224,17.67072488054084,3.3228217422540247,0.0017097062477586006,0.00014830731604885682,3067.683816702565,0.4549599533416706,0.0034970170589048045,7002.078316982427,24.48638732227499
0.155,3.365759783559487,0.0028709012307756784,0.0005864953074839476,586.1107588410262,0.3437512097261175,0.0031159369859627703,5698.710333747907,17.756822301213344,3.3293499736954093,0.0017037316019508208,0.00014775561472322015,3112.123026825109,0.45983365092283246,0.0034664772958788387,7110.447165289456,24.64820366202195
0.16,3.3728779614837237,0.0028636370597986283,0.0005732855604132396,600.9718369494597,0.34452847633814504,0.003090958353831434,5772.617317787038,17.842919721885853,3.3358558618521306,0.0016977569561430407,0.00014720391339758342,3156.895341830111,0.4647073485039942,0.003435937532852873,7220.742450800333,24.810020001768905
0.165,3.379996139407961,0.0028563728888215782,0.0005600758133425315,616.5339311644052,0.3453057429501726,0.0030659797217000976,5847.7285468204755,17.929017142558358,3.3423539520272882,0.0016917823103352611,0.00014665221207194675,3202.0045211100005,0.46958104608515605,0.003405397769826907,7333.016002646044,24.97183634151586
0.17,3.387114317332198,0.002849108717844528,0.0005468660662718233,632.8478413765343,0.3460830095622002,0.003041001089568761,5924.073695674196,18.015114563230867,3.348852042202445,0.001685807664527481,0.00014610051074631007,3247.4543808417234,0.4744547436663179,0.0033748580068009414,7447.321526006138,25.13365268126282
0.17500000000000002,3.394285617329287,0.0028418445468674776,0.0005336563192011153,649.969397333247,0.34686027617422777,0.003016022457437425,6001.683422239215,18.101211983903372,3.3553501323776027,0.001679833018719701,0.00014554880942067335,3293.2487950629516,0.47932844124747964,0.0033443182437749757,7563.714687767554,25.295469021009776
0.18,3.401655578651199,0.0028345803758904275,0.0005204465721304072,667.9600969667806,0.34763754278625536,0.0029910438253060883,6080.589408520178,18.187309404575878,3.3618482225527595,0.0016740206362518782,0.000145052789722156,3335.731850098129,0.48385721062178233,0.0033127824670376805,7681.174654035769,25.446060720143915
0.185,3.4090255399731104,0.0028273162049133774,0.0005072368250596992,686.8878444645188,0.34841480939828295,0.0029660651931747517,6160.824403758064,18.273406825248387,3.3683463127279163,0.0016687782974662353,0.0001447266212320895,3369.5890727556716,0.4876692414404978,0.0032797351456963237,7798.384871395396,25.576636942381985
0.19,3.4163955012950225,0.002820052033936327,0.0004940270779889911,706.8278067504874,0.34919207601031055,0.0029410865610434156,6242.422269750351,18.359504245920892,3.374844402903074,0.0016642442319172615,0.00014452678238464244,3405.7243457859104,0.492218381385479,0.003251344822096262,7918.627913186622,25.74618986364625
0.195,3.4237654626169345,0.002813961018207106,0.0004816297534542183,727.470077093357,0.3503712338757947,0.0029109019415474195,6319.503941242912,18.39545629218056,3.3813424930782308,0.001659710166368288,0.00014432694353719538,3441.959686497728,0.4967675213304603,0.0032229544984962,8040.989345956498,25.915742784910513
0.2,3.431135423938847,0.0028082756695972113,0.00047150683901352446,744.5618812347807,0.3510660190709747,0.0028792519221031783,6384.345059509983,18.382137783964048,3.3880672118877606,0.0016551761008193142,0.00014412710468974832,3478.295511136428,0.5013166612754416,0.0031945641748961384,8165.525648587999,26.085295706174776
0.20500000000000002,3.4385053852607586,0.0028026732766727614,0.00046228002603787696,760.4200128170094,0.35152698332476984,0.0028473746228992263,6445.179387279857,18.35184022737385,3.395331021522909,0.0016506420352703406,0.00014392726584230126,3514.7322382590924,0.5058658012204229,0.0031661738512960766,8292.295325694637,26.254848627439042
0.21,3.444848903600496,0.002797070883748312,0.00045305321306222956,776.9240730011495,0.351987947578565,0.0028154973236952743,6507.391257874489,18.32154267078365,3.402870000379319,0.001646107969721367,0.0001437274269948542,3551.2702887506525,0.5104149411654042,0.0031377835276960152,8421.358999263404,26.424401548703308
0.215,3.4507468482706525,0.002791468490823862,0.00044382640008658206,794.114346878879,0.35244891183236016,0.0027836200244913223,6571.027997090223,18.29124511419345,3.4104712877107213,0.0016415739041723935,0.00014352758814740714,3587.9100858400952,0.5149640811103854,0.0031093932040959535,8552.779505318204,26.59395446996757
0.22,3.4566447929408097,0.0027858660978994122,0.0004345995871109346,812.0345406496501,0.35290987608615537,0.0027517427252873703,6636.139123687962,18.260947557603252,3.4180725750421246,0.0016370398386234197,0.00014332774929996008,3624.652055116806,0.5195132210553667,0.0030810028804958917,8686.621995927577,26.763507391231833
0.225,3.462542737610966,0.002780263704974963,0.00042537277413528716,830.73215265903,0.3533708403399505,0.0027198654260834182,6702.776477902815,18.230650001013053,3.425673862373528,0.0016325057730744463,0.00014312791045251302,3661.4966245470446,0.5240623610003481,0.00305261255689583,8822.954046904677,26.933060312496096
0.23,3.4680847639875854,0.0027746613120505133,0.00041614596115963965,850.2588937971469,0.3538318045937457,0.002687988126879466,6770.994359097848,18.200352444422855,3.4332751497049308,0.0016282038812499753,0.00014292799008723577,3699.3610853322944,0.52874224453348,0.0030223128576978573,8954.987568253175,27.06477406805604
0.23500000000000001,3.4735807288310325,0.002769058919126063,0.0004069191481839922,870.6711650918529,0.35429276884754085,0.002656110827675514,6840.849673330128,18.170054887832656,3.4408764370363336,0.0016244324850874562,0.00014265150854360115,3735.756872821895,0.5329113534601693,0.0029834212896402102,9068.4437816409,27.05498824205284
0.24,3.4790766936744797,0.0027634565262016136,0.00039769233520834486,892.0306017853877,0.354753733101336,0.0026242335284715618,6912.402091671939,18.139757331242457,3.448477724367737,0.0016209810757306122,0.00014215105606342233,3762.8136767747956,0.5348879379234263,0.0029295024211246374,9159.140789671148,26.831725118763053
0.245,3.484572658517927,0.0027574602444996746,0.0003898811272365345,910.8363294298599,0.35511789484610123,0.0025921284359247273,6978.83312951048,18.09003180457767,3.4560790116991402,0.0016175296663737682,0.00014165060358324347,3790.061664447376,0.5368645223866833,0.0028755835526090637,9253.239041282934,26.608461995473267
0.25,3.490068623361374,0.0027512867725037133,0.0003841838309855208,925.6794816447738,0.3556310895229803,0.00256197493007905,7035.81367630539,18.025578251401726,3.4631304182742912,0.0016140782570169244,0.00014115015110306462,3817.5028693840427,0.5388411068499404,0.0028216646840934904,9350.933518402873,26.385198872183476
0.255,3.495564588204821,0.0027454128804534957,0.0003798419217816775,938.6404477278376,0.356534991526956,0.002535376688362078,7086.142753371202,17.966041147303216,3.4692457097847664,0.0016106268476600804,0.0001406496986228858,3845.1393540718072,0.5408176913131975,0.002767745815577917,9452.434396845421,26.16193574889369
0.26,3.501236882714073,0.0027395389884032773,0.0003755000125778342,951.9011492891528,0.3574388935309317,0.002508778446645107,7137.539015113263,17.9065040432047,3.474971189667057,0.0016071754383032363,0.00014014924614270694,3872.9732104570458,0.5427942757764544,0.0027138269470623434,9557.9685556892,25.9386726256039
0.265,3.5072074124499037,0.00273366509635306,0.0003711581033739909,965.4721054920083,0.35834279553490744,0.0024821802049281357,7190.0367683509485,17.84696693910619,3.480648193905681,0.0016037240289463925,0.0001396487936625281,3901.0065604733513,0.5447708602397114,0.0026599080785467705,9667.781270232323,25.715409502314113
0.27,3.513177942185734,0.0027277912043028414,0.0003668161941701477,979.3643335502428,0.35924669753888316,0.0024555819632111646,7243.671806314725,17.787429835007675,3.486325198144304,0.0016002726195895483,0.00013914834118234924,3929.2415565807887,0.5467474447029685,0.002605989210031197,9782.138115114894,25.492146379024327
0.275,3.519148471921565,0.0027219173122526234,0.00036247428496630435,993.5893785578155,0.3601505995428589,0.0024289837214941925,7298.481490029841,17.72789273090916,3.4920022023829276,0.0015968212102327045,0.00013864788870217038,3957.68038231682,0.5487240291662256,0.002552070341515623,9901.327108690843,25.268883255734536
0.28,3.5248534413691273,0.0027160434202024054,0.00035813237576246107,1008.1593454882495,0.3610545015468346,0.0024023854797772214,7354.5048351062605,17.668355626810648,3.4976792066215507,0.001593706347342468,0.0001381265737316076,3978.604993843066,0.5495510760310065,0.002498256523369982,10010.70878280442,25.009318520198313
0.28500000000000003,3.5303494573614618,0.002710169528152187,0.0003537904665586178,1023.0869335503681,0.3619584035508103,0.00237578723806025,7411.782604358604,17.608818522712134,3.503356210860174,0.0015913002652966032,0.00013768200105086835,3985.26967238954,0.5486999032219304,0.002449855857327164,10097.318739807988,24.736975458017938
0.29,3.5358454733537963,0.0027042956361019695,0.00034944855735477456,1038.3854731052538,0.36286230555478605,0.002349188996343279,7470.357406718079,17.549281418613624,3.509033215098797,0.0015894279724257695,0.00013745182728795493,3983.5680425679398,0.5475487065768652,0.0024122693312789234,10172.014234517499,24.537637975259216
0.295,3.5413414893461312,0.0026990046116575853,0.0003451688083089934,1053.9445843044198,0.36378879618807397,0.002322853685498863,7527.493244305286,17.485265425102327,3.5147102193374207,0.0015875556795549358,0.00013722165352504152,3981.8607041642163,0.5463975099317999,0.0023746828052306833,10249.074292739575,24.338300492500494
0.3,3.546837505338466,0.002696178026507577,0.0003412256889836582,1069.1586165669592,0.3648243855708755,0.00229772931659257,7573.563919059768,17.401999847911345,3.5206198958105324,0.0015856833866841023,0.00013699147976212813,3980.147628403605,0.5452463132867347,0.002337096279182443,10328.612999283883,24.138963009741776
0.305,3.5523335213308007,0.002694928306384183,0.00033880777687828723,1080.7631820889287,0.3661709710554535,0.002275140825737491,7604.309954029458,17.300876027974404,3.526820737857263,0.0015838110938132689,0.00013676130599921468,3978.4287863176282,0.5440951166416694,0.0022995097531342025,10410.751898031158,23.939625526983058
0.31,3.5578293158607033,0.0026936785862607887,0.00033638986477291623,1092.5345708264083,0.3675175565400316,0.0022525523348824123,7635.672628638536,17.19975220803746,3.5325897772593216,0.0015819388009424352,0.0001365311322363013,3976.704148742455,0.5429439199966041,0.002261923227085962,10495.62061167256,23.740288044224336
0.315,3.5633205079789363,0.0026924288661373946,0.0003339719526675453,1104.476406112456,0.3688641420246097,0.002229963844027333,7667.670681700494,17.098628388100515,3.5383423671172016,0.0015800665080716017,0.0001363009584733879,3974.9736863172625,0.5417927233515388,0.0022243367010377213,10583.35752428265,23.540950561465614
0.32,3.5688117000971697,0.002691179146014,0.0003315540405621743,1116.5924169751277,0.3702107275091877,0.0022073753531722546,7700.32361906016,16.997504568163574,3.5440949569750817,0.001578194215200768,0.0001360707847104745,3973.2373694825606,0.5406415267064735,0.0021867501749894807,10674.110534285965,23.341613078706892
0.325,3.574302892215403,0.0026899294258906055,0.0003291361284568033,1128.8864420197797,0.3715573129937658,0.0021847868623171753,7733.651753245352,16.896380748226633,3.5498475468329618,0.0015763219223299345,0.00013584061094756107,3971.4951684785133,0.5394903300614082,0.00214916364894124,10768.037886435004,23.142275595948174
0.33,3.5797238390514012,0.0026886797057672114,0.00032671821635143236,1141.3624334837584,0.3729038984783439,0.0021621983714620965,7767.676245603958,16.79525692828969,3.555600136690842,0.0015751011296513454,0.00013556443380373902,3963.298727222181,0.5372823479509544,0.0021027962752634584,10842.971686522696,22.800560475207064
0.335,3.5849148080001836,0.0026874299856438173,0.0003243003042460614,1154.0244614724784,0.37425048396292193,0.0021396098806070176,7802.419151110173,16.694133108352744,3.561352726548722,0.0015750737881690753,0.00013531820636135915,3945.787109626639,0.5339368343584484,0.002047788872817484,10890.086970208615,22.30059892160787
0.34,3.590105776948966,0.002686180265520423,0.0003218823921406904,1166.8767183864213,0.37559706944750004,0.002117021389751939,7837.90346603918,16.593009288415804,3.567105316406602,0.001575863450413308,0.00013518479267851544,3923.945812480666,0.5304578011419276,0.001992883777751637,10926.477446631243,21.77519965136053
0.34500000000000003,3.5952967458977483,0.002684930545397028,0.0003194644800353194,1179.9235235491717,0.3769436549320781,0.00209443289889686,7874.153178726878,16.49188546847886,3.572857906264482,0.0015766531126575408,0.00013505137899567167,3902.0613624559605,0.5269787679254069,0.00193797868268579,10964.929888528852,21.24980038111319
0.35000000000000003,3.6004877148465306,0.0026884405922144717,0.00031880671648742433,1185.1386725726366,0.37783016878514697,0.0020747708035228083,7895.668058132202,16.38170156132032,3.578636603394429,0.0015774427749017735,0.0001349179653128279,3880.133631537298,0.5234997347088861,0.001883073587619943,11005.624659129688,20.724401110865852
0.355,3.6056786837953125,0.0026979249474905686,0.0003189100503773752,1185.4311515642953,0.37804590826427936,0.002051440578760442,7904.3670672654525,16.21533935120602,3.584422808982327,0.001578232437146006,0.00013478455162998417,3858.1624912026014,0.5200207014923653,0.0018281684925540963,11048.76378894317,20.19900184061852
0.36,3.610869652744095,0.0027094027872923312,0.00031920246998577343,1184.3067706841,0.37803364642323967,0.002026557520497788,7909.089391598873,16.02822458683397,3.58977742030788,0.0015790220993902387,0.00013465113794714043,3836.1478124204323,0.5165416682758446,0.001773263397488249,11094.57433015196,19.67360257037118
0.365,3.616168765480885,0.002720880627094094,0.00031949488959417163,1183.184447996554,0.37802138458219986,0.0020016744622351344,7913.929123506541,15.841109822461924,3.5951320316334323,0.0015798117616344714,0.00013451772426429666,3814.0894656474616,0.5130626350593238,0.0017183583024224021,11143.312354082533,19.148203300123843
0.37,3.6215098646255575,0.002732358466895856,0.0003197873092025699,1182.0641778555057,0.37800912274116016,0.00197679140397248,7918.8906966269915,15.65399505808988,3.6004866429589857,0.001580601423878704,0.0001343843105814529,3791.9873208259287,0.509583601842803,0.0016634532073565552,11195.267740335526,18.622804029876505
0.375,3.62685096377023,0.002743836306697619,0.0003200797288109681,1180.9459546354367,0.3779968609001204,0.0019519083457098262,7923.978770680026,15.466880293717832,3.605841254284538,0.0015813910861229366,0.00013425089689860918,3769.841247381085,0.5061045686262823,0.001608548112290708,11250.769946729748,18.097404759629164
0.38,3.6321920629149025,0.0027553141464993812,0.0003203721484193663,1179.8297727313668,0.37798459905908066,0.0019270252874471721,7929.198246063322,15.279765529345786,3.611195865610091,0.001582720266473818,0.00013512747231092493,3746.528325721297,0.5062589025960005,0.0015690855035756463,11388.388540175714,17.86935536747673
0.385,3.6374011799898502,0.002766791986301144,0.0003206645680277645,1178.7156265587612,0.3779723372180409,0.001902142229184518,7934.554279594658,15.09265076497374,3.616550476935644,0.001584824116331891,0.00013686013907582918,3714.022637511871,0.5083016547006526,0.0015252718287854217,11589.414097210192,17.677006834603336
0.39,3.6425969731612833,0.0027782698261029064,0.00032095698763616275,1177.6035105534365,0.37796007537700116,0.001877259170921864,7940.052301506161,14.905536000601693,3.6219050882611965,0.0015873450349802327,0.0001387158573666137,3672.746822026217,0.5094682243078724,0.0014640319421623561,11803.966962014829,17.281384676618856
0.395,3.6477927663327163,0.0027897476659046686,0.00032124940724456095,1176.4934191714697,0.3779478135359614,0.00185237611265921,7945.698033808246,14.718421236229647,3.627259699586749,0.0015898659536285747,0.0001405715756573982,3632.560789953824,0.5106347939150921,0.0014027920555392905,12037.252743167835,16.885762518634372
0.4,3.6529885595041502,0.002800024856895564,0.0003214348328028979,1176.0376955578297,0.3780194800415363,0.0018207758096899643,7959.9530022154995,14.493289872702988,3.6326709848115994,0.0015923868722769166,0.00014242729394818273,3593.421944171131,0.511801363522312,0.0013415521689162252,12291.83683104286,16.49014036064989
0.405,3.6581843526755833,0.0028074193669438857,0.000322280055491865,1173.6303533457547,0.3782376554032069,0.0017831904034650448,7985.912822603605,14.240403108175197,3.6381358937319828,0.0015949077909252585,0.00014428301223896726,3555.289879032564,0.5129679331295318,0.0012803122822931596,12570.775446939097,16.09451820266541
0.41000000000000003,3.6633801458470168,0.0028119879785128013,0.0003242526730195919,1167.5173445485048,0.37857061976658857,0.001745055287009074,8019.006472197326,13.993609640867927,3.6437172291456195,0.0015974287095736,0.00014613873052975177,3518.126241229947,0.5141345027367517,0.0012190723956700942,12877.738927105824,15.698896044680925
0.41500000000000004,3.6685166500474464,0.0028165565900817174,0.0003262252905473189,1161.4782639760126,0.3789035841299703,0.0017069201705531031,8053.578843764086,13.746816173560656,3.649298564559256,0.0015999496282219422,0.00014799444882053627,3481.8946011201087,0.5153010723439715,0.0011578325090470286,13217.17413107707,15.303273886696445
0.42,3.673562277679907,0.0028211252016506335,0.00032819790807504584,1155.511778602305,0.379236548493352,0.0016687850540971325,8089.731312674864,13.50002270625339,3.6548798999728924,0.0016024705468702838,0.00014985016711132078,3446.560333613225,0.5164676419511912,0.001096592622423964,13594.521268763725,14.907651728711967
0.425,3.6786079053123677,0.002825693813219549,0.0003301705256027728,1149.6165872582844,0.3795695128567337,0.0016306499376411614,8127.574737541619,13.253229238946119,3.6604612353865287,0.0016049914655186257,0.00015170588540210528,3412.0905078032497,0.517634211558411,0.0010353527358008983,14016.507677938078,14.512029570727485
0.43,3.6836535329448283,0.002830262424788465,0.00033214314313049977,1143.7914196857314,0.3799024772201154,0.0015925148211851905,8167.230595668255,13.006435771638849,3.6660425708001654,0.001607604640209431,0.00015273094992776184,3380.6110527086216,0.5163239374164788,0.0009928139782004214,14269.256714582521,14.166717524767748
0.435,3.6893986931106086,0.002834831036357381,0.0003341157606582267,1138.0350356248148,0.3802354415834971,0.0015543797047292195,8208.832285644368,12.759642304331578,3.671623906213802,0.001610385622799484,0.00015326169035858795,3356.9454025429563,0.5144911268352239,0.0009900261520757966,14261.70131768781,14.11945727760478
0.44,3.6956452776764914,0.002839399647926297,0.0003360883781859537,1132.3462239337382,0.3805684059468788,0.0015162445882732486,8252.526626508437,12.512848837024308,3.6772052416274383,0.001613263846235296,0.00015375539991580625,3338.6318204967833,0.5133326707321192,0.0010116801076540205,14130.539850084835,14.295586076743252
0.445,3.701891862242374,0.002843968259495213,0.0003380609957136806,1126.7238017392083,0.38090137031026045,0.0014781094718172775,8298.475588980838,12.266055369717037,3.682786577041075,0.001616142069671108,0.00015424910947302452,3320.435472067246,0.5121742146290145,0.0010333340632322444,14004.875471359706,14.47171487588172
0.45,3.708138446808257,0.002848053372923507,0.00034024851226881225,1120.824952073697,0.38135902245683817,0.0014452928067128891,8337.924974885731,12.050742989114093,3.68849206668741,0.0016190202931069203,0.0001547428190302428,3302.355235146887,0.5110157585259096,0.0010549880188104686,13884.369693161147,14.64784367502019
0.455,3.71438503137414,0.0028504061039499786,0.0003431099294746913,1114.1089946874501,0.38226185859433026,0.0014331532763756478,8344.334066484775,11.958709706555586,3.6944269898363205,0.0016218985165427323,0.00015523652858746113,3284.390001903119,0.509857302422805,0.0010766419743886925,13768.711258518022,14.823972474158662
0.46,3.7206316159400226,0.002852759188584381,0.00034475056356682185,1111.367585497134,0.38314460143003504,0.0014416024804174532,8323.937009671547,11.999808239981139,3.7010963935867505,0.0016247767399785442,0.0001557302381446794,3266.5386785519413,0.5086988463197002,0.0010982959299669164,13657.613457375714,15.000101273297131
0.465,3.7268567825423444,0.0028551122732187835,0.00034639119765895245,1108.6521449192335,0.3840273442657398,0.0014500516844592583,8303.777653206127,12.040906773406691,3.7077657973371805,0.0016276549634143562,0.00015622394770189768,3248.8001851359577,0.5075403902165954,0.0011199498855451405,13550.811753553155,15.176230072435601
0.47000000000000003,3.732793431220413,0.0028574653578531863,0.00034803183175108305,1105.9623057029373,0.3849100871014446,0.0014585008885010637,8283.851866041172,12.082005306832244,3.714435201087611,0.0016305331868501686,0.000156717657259116,3231.1734553065835,0.5063819341134908,0.0011416038411233643,13448.061681771323,15.352358871574072
0.47500000000000003,3.738730079898482,0.002859818442487589,0.0003496724658432136,1103.2977074898756,0.38579282993714936,0.001466950092542869,8264.155612303844,12.123103840257796,3.721104604838041,0.0016334114102859805,0.0001572113668163343,3213.6574361103585,0.5052234780103859,0.0011632577967015884,13349.136979561617,15.528487670712543
0.48,3.7446667285765507,0.002862171527121992,0.0003513130999353442,1100.6579966531795,0.38667557277285414,0.001475399296584674,8244.684948570624,12.164202373683349,3.7277740085884705,0.001636289372741255,0.00015779458670744332,3189.330257172462,0.5032590498040725,0.0011681642098699218,13313.051320214712,15.551830076436339
0.485,3.750553614911922,0.002864524611756395,0.0003529537340274748,1098.042826141033,0.3875583156085589,0.0014838485006264794,8225.43602123521,12.2053009071089,3.7344434123389005,0.0016391665703402605,0.0001583939678947737,3157.199565011137,0.5000813665377675,0.001156644426529292,13348.321106279353,15.439261211101327
0.49,3.756296552586947,0.002866877696390797,0.0003545943681196054,1095.4518553245655,0.3884410584442637,0.0014922977046682847,8206.405063965869,12.246399440534454,3.741112816089331,0.0016420433632273659,0.0001589822458368768,3122.0683167910506,0.49635343265959897,0.0011390403229827343,13414.517988753654,15.279676902567662
0.495,3.762039490261972,0.0028692307810251998,0.000356235002211736,1092.8847498499472,0.38932380127996846,0.00150074690871009,8187.58839524864,12.287497973960004,3.747782219839761,0.0016449201561144714,0.00015957052377897992,3087.196100601655,0.49262549878143047,0.0011214362194361767,13482.79316467584,15.120092594033999
0.5,3.7677824279369974,0.0028715838656596026,0.0003578756363038666,1090.3411814945541,0.39020654411567324,0.0015091961127518953,8168.9824160131,12.328596507385557,3.7538961060535563,0.0016477969490015767,0.00016015880172108306,3052.580062097856,0.4888975649032619,0.0011038321158896192,13553.246068984961,14.960508285500334
0.505,3.7735253656120227,0.0028738752040624255,0.0003581297218246359,1092.0394042796227,0.3910917680762024,0.0015054500571538424,8159.150019393498,12.283192863022716,3.7597077213546264,0.001650673741888682,0.00016074707966318616,3018.2173887181702,0.4851696310250934,0.0010862280123430613,13625.982582644096,14.800923976966669
0.51,3.779268303287048,0.0028746105406956242,0.00035841751387602196,1093.0602479337376,0.3917719365811184,0.001496539817609238,8146.632829978076,12.19176040950482,3.765213428751509,0.0016535505347757876,0.00016133535760528927,2984.105308922941,0.48144169714692486,0.0010686239087965039,13701.115563587047,14.641339668433005
0.515,3.7850112409620733,0.002874820873227351,0.00035877363352554393,1093.677031327531,0.3923824824328085,0.0014863792005682872,8132.697500078727,12.088272408630726,3.770719136148392,0.001656427327662893,0.0001619236355473924,2950.241091449169,0.47771376326875636,0.0010510198052499462,13778.765431023814,14.48175535989934
0.52,3.7905850679727933,0.002875031205759077,0.00035912975317506585,1094.292591493875,0.3929930282844985,0.0014762185835273368,8118.570340118397,11.98478440775663,3.7762248435452745,0.0016593041205499983,0.00016251191348949553,2916.622044581522,0.47398582939058787,0.0010334157017033887,13859.060809467388,14.322171051365675
0.525,3.7961004757378367,0.002875241538290803,0.0003594858728245878,1094.9069320680885,0.3936035741361885,0.0014660579664863864,8104.24736162222,11.881296406882534,3.7817305509421573,0.0016621809134371038,0.0001631001914315986,2883.245515439124,0.47025789551241937,0.001015811598156831,13942.139239726865,14.162586742832012
0.53,3.8016158835028797,0.002875451870822529,0.0003598419924741098,1095.5200566711007,0.3942141199878786,0.0014558973494454357,8089.724464774053,11.77780840600844,3.78723625833904,0.0016640306695746843,0.00016371314023972024,2860.698917087753,0.46833400299680317,0.0009984998343755395,14031.376773568718,14.010327384469157
0.535,3.807131291267923,0.0028756622033542555,0.0003601981121236317,1096.13196890952,0.39482466583956854,0.0014457367324044851,8074.997434503952,11.674320405134344,3.7927419657359227,0.0016647171481433954,0.0001641197711689997,2850.5087252716226,0.46782483970681576,0.0009877254044928386,14127.841135233117,13.954427599908694
0.54,3.8116997012981377,0.0028758725358859817,0.0003605542317731537,1096.742672375707,0.3954352116912586,0.0014355761153635347,8060.0619364095055,11.570832404260248,3.7982476731328054,0.0016650086473696908,0.00016443306447166029,2844.5224981533925,0.467733551329945,0.000979787528684598,14227.573191314455,13.93999877629723
0.545,3.8161981970898102,0.002876082868417708,0.00036091035142267567,1097.352170647842,0.39604575754294863,0.0014254154983225843,8044.913512502718,11.467344403386154,3.803753380529688,0.0016653001465959862,0.00016474635777432084,2838.5590386992217,0.4676422629530742,0.0009718496528763577,14328.93443082541,13.925569952685764
0.55,3.820696692881483,0.002876293200949434,0.0003612664710721976,1097.9604672899982,0.39665630339463864,0.0014152548812816337,8029.547576773674,11.363856402512056,3.8090211884717107,0.0016655916458222816,0.0001650596510769814,2832.618217265857,0.4675509745762034,0.0009639117770681173,14431.965103058632,13.9111411290743
0.555,3.8251951886731557,0.002875602761374962,0.00036237668560557993,1094.9623308592504,0.3967888203197356,0.0014063146169442618,8024.406851350754,11.284840647362245,3.8142246690539716,0.0016658831450485768,0.00016537294437964195,2826.6999051924645,0.46745968619933265,0.000955973901259877,14536.70679413776,13.896712305462835
0.56,3.8296936844648277,0.00287442325829359,0.00036371634121409846,1091.243176585966,0.39690297556269793,0.0013969080141976252,8036.234901191591,11.225880937449194,3.819408065675674,0.0016661746442748725,0.0001656862376823025,2820.8039747913417,0.46736839782246187,0.0009480360254516366,14643.202482983665,13.88228348185137
0.5650000000000001,3.8341921802565,0.002873522616415232,0.0003645745269040101,1090.30507947885,0.3974974585320409,0.001385567991220876,8060.717996062111,11.168672841601744,3.8245914622973753,0.0016664661435011679,0.0001659995309849631,2814.930299338731,0.4672771094455911,0.0009400981496433963,14751.496600116001,13.867854658239905
0.5700000000000001,3.8385389798421987,0.0028726219745368745,0.00036543271259392176,1089.3713884442357,0.3980919415013839,0.0013742279682441272,8085.605156145662,11.111464745754292,3.8297748589190777,0.0016667576427274633,0.00016631282428762362,2809.078753065746,0.46718582106872025,0.000932160273835156,14861.635089459187,13.853425834628439
0.5750000000000001,3.842674275017739,0.0028717213326585164,0.0003662908982838334,1088.442072513062,0.39868642447072683,0.0013628879452673784,8110.906467617306,11.05425664990684,3.83495825554078,0.0016670491419537587,0.0001666261175902842,2803.249211149389,0.4670945326918495,0.0009242223980269154,14973.665473333349,13.838997011016975
0.58,3.8468095701932787,0.002870820690780159,0.00036714908397374505,1087.5171010058207,0.39928090744006983,0.0013515479222906295,8136.632355160134,10.99704855405939,3.8401416521624814,0.0016672719577092467,0.00016644078050212098,2794.3648789367603,0.4650962714579492,0.0009118993927124408,15042.038921285954,13.71682615747756
0.585,3.8509448653688185,0.0028699200489018008,0.0003680072696636567,1086.5964435291787,0.3998753904094128,0.0013402078993138807,8162.7935962865095,10.93984045821194,3.8453250487841837,0.0016674307033288155,0.00016623361737410757,2783.3544381929373,0.46268707669508885,0.0009021534381237551,15117.370129975081,13.638187438146378
0.59,3.854479096490788,0.002869019407023443,0.00036886545535356834,1085.6800699726507,0.4004698733787557,0.0013288678763371318,8189.401336392587,10.882632362364486,3.8505084454058855,0.0016675732416931571,0.0001660425027784398,2771.8233745177845,0.4602404903647136,0.0008933837959412524,15197.912652226709,13.577568895629884
0.595,3.8576217171904497,0.0028681187651450855,0.00036972364104348,1084.7679505053154,0.40106435634809867,0.0013175278533603828,8216.467104590283,10.825424266517036,3.855691842027588,0.0016677157800574988,0.00016585138818277199,2760.265735791364,0.4577939040343383,0.0008846141537587497,15280.052094666918,13.516950353113387
0.6,3.8607643378901115,0.0028672181232667275,0.00037058182673339163,1083.8600555725789,0.4016588393174416,0.0013061878303836337,8244.00283036392,10.768216170669584,3.860499425470855,0.0016678583184218405,0.00016566027358710418,2748.681430038454,0.45534731770396303,0.000875844511576247,15363.836426147938,13.456331810596893
0.605,3.863906958589774,0.0028667131296119678,0.000371180886544395,1084.0616162590013,0.40238295179176586,0.0012963607351462814,8269.890339826352,10.720761120516421,3.864617088752233,0.0016680008567861821,0.00016546915899143637,2737.07036485891,0.4529007313735878,0.0008670748693937443,15449.315556160256,13.395713268080396
