Repository: ahmedsamy207/Battery_Modeling

# SHP320-35 Hybrid Solid–Liquid Cell — 2-D (SOC × T) 2-RC ECM & LUT pipeline

Extension of the original 25 °C 1-D pipeline to **temperature-dependent 2-D
look-up tables** `param = f(SOC, T)`. The pipeline keeps the exact extraction
methodology of the 25 °C scripts (GITT-rested OCV, 10 s 2-RC `fminsearch`
pulse fits, true-capacity Coulomb counting) and generalises every stage to a
list of temperatures.

```
SHP320_2RC_2D/
├── data/                                   ← raw cycler CSVs (all temps)
├── matlab/
│   ├── testConfig.m                        ← the ONLY file you edit (test matrix)
│   ├── step1_Capacity_and_OCV_2D.m         ← Q_Ah(T), OCV chg/dis/avg (SOC×T)

File: results/verify_LUT2D_Charge_2RC.csv (part 1 of 2)
SOCbp,OCV_V_15C,R0_ohm_15C,R1_ohm_15C,C1_F_15C,tau1_s_15C,R2_ohm_15C,C2_F_15C,tau2_s_15C,OCV_V_45C,R0_ohm_45C,R1_ohm_45C,C1_F_45C,tau1_s_45C,R2_ohm_45C,C2_F_45C,tau2_s_45C
0.0,3.0144,0.003166769601402234,0.0014595341423134975,202.74602629009874,0.2959147475887891,0.0036371132209285207,4020.439338387458,14.622793071590138,2.8826,0.001943449768838597,0.00035651755118933196,1061.701196426415,0.37851511064472937,0.0035951942152899984,3483.498470918425,12.523853551617476
0.005,3.042863244447598,0.003166769601402234,0.0014595341423134975,202.74602629009874,0.2959147475887891,0.0036371132209285207,4020.439338387458,14.622793071590138,2.917971935986054,0.0019418615369805646,0.000353218614158071,1076.045531475919,0.3800793113989091,0.003621205079358468,3510.7562271619686,12.713168282188292
0.01,3.0713264888951954,0.0031645731942710875,0.0014513031857007971,203.82539818980467,0.295812449719597,0.0036150983502800807,4041.760024103278,14.611359995363738,2.9533438719721077,0.0019336844645835227,0.00033623391082179333,1154.3531043345831,0.3881326587396945,0.0037551230067201574,3645.1169190770456,13.687862405011112
0.015,3.0997897333427935,0.003145294528529752,0.0013790570802236007,213.85231131799486,0.29491454404526246,0.0034218658085752806,4240.671180865187,14.511007719213143,2.9887158079581617,0.0019255073921864807,0.00031924920748551566,1240.9929196095336,0.3961860060804799,0.0038890409340818473,3770.2242728631945,14.662556527833932
0.02,3.128252977790391,0.003134893467606456,0.0013280023566140415,223.5611635273083,0.2968897520116425,0.0033586511266257596,4337.296042113658,14.567464238354484,3.0240877439442158,0.0019173303197894385,0.000302264504149238,1337.3695815161907,0.4042393534212653,0.004022958861443537,3887.0023754221834,15.637250650656751
0.025,3.1567162222379888,0.0031252063634172587,0.0012786518910897842,233.91512909381808,0.2990960221703215,0.0033058927702762217,4427.406660417625,14.636531669747416,3.05945967993027,0.0019091532473923965,0.00028527980081296037,1445.222197951423,0.4122927007620507,0.004156876788805227,3996.256232134845,16.61194477347957
0.03,3.1851794666855864,0.0031155192592280615,0.001229301425565527,245.10041724745383,0.30130229232900047,0.0032531344139266837,4520.44005257994,14.70559910114035,3.0948316159163234,0.0019009761749953545,0.0002682950974766827,1566.7302610304612,0.4203460481028361,0.004290794716166916,4098.690349841069,17.58663889630239
0.035,3.2136427111331844,0.0031058321550388643,0.0011799509600412697,257.2213361113448,0.3035085624876794,0.0032003760575771457,4616.540764812023,14.774666532533283,3.1302035519023774,0.0018918554998755652,0.00025929325081269615,1641.5078198345407,0.4256318988393596,0.004244336138848154,4231.148614847324,17.958416974833806
0.04,3.242105955580782,0.0030961450508496667,0.0011306004945170125,270.4004059161131,0.30571483264635835,0.0031476177012276082,4715.863034490174,14.843733963926216,3.1655754878884315,0.001882692106691385,0.0002506527979610956,1718.6820377824756,0.43079246157565493,0.004189711693674394,4368.534552068431,18.302900297021736
0.045,3.2705692000283797,0.003082442012290348,0.0010924225260058617,280.8562910438578,0.30681373890676866,0.0031553191694600846,4771.56101567849,15.055797941018769,3.2009474238744855,0.0018735287135072047,0.00024201234510949504,1801.366885291366,0.43595302431195027,0.004135087248500632,4509.550221938157,18.64738361920967
0.05,3.2990324444759773,0.003067474314475894,0.00105776289232003,290.76830645065087,0.3075639248262373,0.003182060061566208,4812.257692364399,15.312893008837516,3.2343699426890926,0.0018643653203230244,0.00023337189225789448,1890.1744455188293,0.44111358704824566,0.004080462803326872,4654.3413962536815,18.991866941397603
0.055,3.3124800906305016,0.00305250661666144,0.0010231032586341983,301.3518998632581,0.30831411074570597,0.003208800953672331,4852.276068678269,15.569988076656262,3.2434168744489935,0.0018552019271388441,0.00022473143940629392,1985.8109348808916,0.446274149784541,0.004025838358153112,4803.061758410055,19.336350263585533
0.06,3.3186783022134656,0.003037538918846986,0.0009884436249483666,312.6777176405172,0.30906429666517465,0.0032355418457784544,4891.6329625361695,15.827083144475008,3.252463806208894,0.0018460385339546638,0.00021609098655469335,2089.095522762939,0.45143471252083633,0.0039712139129793505,4955.873447524307,19.680833585773467
0.065,3.3248765137964296,0.003022571221032532,0.0009537839912625349,324.8266750362818,0.3098144825846433,0.0032622827378845777,4930.344640429149,16.084178212293757,3.2615107379687944,0.0018368751407704836,0.00020745053370309276,2200.98385435161,0.45659527525713167,0.00391658946780559,5112.947648092743,20.0253169079614
0.07,3.3310747253793935,0.003007603523218078,0.0009191243575767032,337.8918923690852,0.31056466850411196,0.0032890236299907014,4968.42683983961,16.341273280112503,3.2705576697286953,0.0018277117475863033,0.0001988100808514922,2322.597707398705,0.461755837993427,0.003861965022631829,5274.465229689688,20.36980023014933
0.075,3.3372729369623575,0.002992635825403624,0.0008844647238908716,351.9810864293914,0.31131485442358064,0.0033157645220968247,5005.894790572995,16.59836834793125,3.279604601488596,0.001818548354402123,0.00019016962799989163,2455.26273380515,0.46691640072972235,0.0038073405774580685,5440.61744173329,20.714283552337264
0.08,3.343471148545322,0.00297766812758917,0.0008498050902050399,367.2195470937396,0.31206504034304927,0.003342505414202948,5042.763235065497,16.855463415749995,3.2886515332484962,0.0018095522461307305,0.00018233213349941863,2585.8365530134356,0.47148109559172224,0.003754842909851177,5601.909130886962,21.034288781741477
0.085,3.349669360128286,0.002962700429774716,0.0008151454565192082,383.75387332499565,0.31281522626251795,0.003369246306309071,5079.046447724725,17.11255848356874,3.297698465008397,0.0018016292387999116,0.00017964546430337348,2628.6408791533854,0.4722234112223378,0.0037159881163646414,5704.343241057186,21.197271695433464
0.09,3.35586757171125,0.0029520405820463243,0.000787284189192772,399.0907999692366,0.3141978768680752,0.0033692190087880347,5126.385996171487,17.27191714468576,3.3067453967682976,0.0017937062314690928,0.00017695879510732835,2672.744954926326,0.4729657268529533,0.0036771333228781053,5808.942111570408,21.36025460912545
0.095,3.362065783294214,0.002945665412193458,0.0007661847193634345,412.70672998158693,0.31620959009034294,0.003342567509502312,5185.853413706518,17.33406512969706,3.315792328528198,0.0017857832241382737,0.0001742721259112832,2718.2088931692933,0.47370804248356885,0.0036382785293915696,5915.775097740187,21.52323752281744
0.1,3.3682639948771778,0.002939290242340591,0.0007450852495340971,427.0938171324623,0.31822130331261067,0.003315916010216589,5246.276763678364,17.39621311470836,3.3243679874183996,0.0017778602168074548,0.00017158545671523803,2765.09657168427,0.4744503581141844,0.0035994237359050336,6024.914549566551,21.686220436509426
0.105,3.3742223100112394,0.002932915072487724,0.0007239857797047598,442.31948404493374,0.3202330165348784,0.0032892645109308663,5307.679282618387,17.45836109971966,3.330231390531667,0.0017699372094766358,0.0001688987875191929,2813.475932684248,0.4751926737447999,0.003560568942418498,6136.435975133923,21.849203350201417
0.11,3.379732831044892,0.0029265399026348576,0.0007028863098754224,458.4592489989738,0.32224472975714613,0.0032626130116451433,5370.084966312447,17.52050908473096,3.336094793644934,0.001762014202145817,0.00016621211832314775,2863.41931128095,0.47593498937541545,0.003521714148931962,6250.4182148256095,22.012186263893405
0.115,3.3852433520785454,0.0029201647327819907,0.000681786840046085,475.59797862554217,0.32425644297941386,0.003235961512359421,5433.518601067138,17.58265706974226,3.3419581967582013,0.001754091194814998,0.0001635254491271026,2915.003796354208,0.476677305006031,0.003482859355445426,6366.943627199494,22.175169177585392
0.12,3.3907538731121982,0.0029137895629291243,0.0006606873702167476,493.8313806341489,0.32626815620168154,0.003209310013073698,5498.0057965339265,17.64480505475356,3.347821599871468,0.001746168187484179,0.00016083877993105746,2968.3116275893753,0.47741962063664656,0.00344400456195889,6486.098287445887,22.33815209127738
0.125,3.3962643941458515,0.0029074143930762574,0.0006395879003874103,513.2677920034198,0.32827986942394927,0.003182658513787975,5563.5730201824845,17.706953039764862,3.3536850029847356,0.0017382451801533601,0.0001581521107350123,3023.4306329836722,0.47816193626726206,0.0034051497684723544,6607.97219943251,22.501135004969367
0.13,3.4017749151795043,0.0029010392232233905,0.0006184884305580729,534.0303331918257,0.330291582646217,0.0031560070145022524,5630.247633520738,17.76910102477616,3.3595484060980025,0.0017307424497459306,0.0001558582051127181,3077.5301229552783,0.47965832114413237,0.003368856619735469,6726.670911132372,22.66118982775031
0.135,3.407285436213157,0.002894664053370524,0.0005973889607287354,556.2595188620807,0.3323032958684847,0.0031293555152165295,5698.057930165746,17.83124900978746,3.36541180921127,0.0017248371916491012,0.00015505719357706475,3121.5638021442746,0.48402092273224306,0.00334230028101461,6824.675541113058,22.810114978895708
0.14,3.4127959572468103,0.002888024396359542,0.0005780428707622134,577.8039907961589,0.3339954775776752,0.003105068368109514,5766.161942478352,17.904327052986442,3.371275212324537,0.0017189319335522719,0.0001542561820414114,3166.054791821847,0.4883835243203537,0.0033157439422937507,6924.250041503086,22.95904013004111
0.145,3.418306478280463,0.0028801398206712643,0.0005669497914717816,589.4413517995259,0.33418365148758633,0.003091910026680453,5830.975610481823,18.028851955377924,3.3771386154378042,0.0017130266754554428,0.00015345517050575802,3211.0102532516185,0.49274612590846434,0.0032891876035728916,7025.4324368988255,23.10796528118651
0.15,3.423816999314116,0.002872255244982987,0.0005558567121813498,601.5432000187985,0.33437182539749744,0.0030787516852513915,5896.343295476626,18.153376857769405,3.3829863437559022,0.0017071214173586134,0.00015265415897010466,3256.437498004409,0.497108727496575,0.0032626312648520324,7128.261989908522,23.256890432331907
0.155,3.429364272747026,0.0028643706692947093,0.0005447636328909179,614.1379106604203,0.33455999930740854,0.0030655933438223297,5962.272131427294,18.277901760160887,3.3887791582875257,0.001701216159261784,0.0001518531474344513,3302.3439919225248,0.5014713290846856,0.0032360749261311733,7232.77925195004,23.40581558347731
0.16,3.4364629706691985,0.0028564860936064317,0.0005336705536004861,627.2562182022081,0.33474817321731964,0.0030524350023932684,6028.769375309846,18.402426662552372,3.394571972819149,0.0016953109011649547,0.00015105213589879793,3348.73735921017,0.5058339306727963,0.003209518587410314,7339.026116570485,23.55474073462271
0.165,3.4435616685913706,0.002848601517918154,0.0005225774743100542,640.9314668020062,0.33493634712723075,0.003039276660964207,6095.842409774634,18.526951564943854,3.4003647873507723,0.0016894056430681256,0.00015025112436314457,3395.6253866547045,0.5101965322609069,0.003182962248689455,7447.0458754349975,23.70366588576811
0.17,3.450660366513543,0.0028407169422298762,0.0005114843950196224,655.1998932915349,0.33512452103714185,0.0030261183195351457,6163.498745878669,18.651476467335335,3.4061576018823954,0.0016835003849712963,0.00014945011282749122,3443.016027983653,0.5145591338490176,0.003156405909968596,7556.883277141889,23.85259103691351
0.17500000000000002,3.4577590644357157,0.0028328323665415987,0.0005003913157291905,670.1009478120574,0.335312694947053,0.0030129599781060844,6231.746025889537,18.776001369726817,3.411950416414019,0.001677595126874467,0.00014864910129183784,3490.917408362574,0.5189217354371283,0.0031298495712477367,7668.584589032032,24.001516188058908
0.18,3.464857762357888,0.002824947790853321,0.0004892982364387588,685.6776580656159,0.3355008688569641,0.002999801636677023,6300.59202616311,18.9005262721183,3.417743230945642,0.0016720143954575513,0.00014795945301042312,3532.0114394766383,0.5225944806115206,0.003101301205104218,7779.957657214356,24.127992057978673
0.185,3.4719564602800603,0.0028170632151650436,0.0004782051571483269,701.9770442641905,0.3356890427668752,0.0029866432952479613,6370.044660097334,19.02505117450978,3.423536045477265,0.001667261084598547,0.00014755373899899644,3554.693739649967,0.5245083522816778,0.0030676739208209966,7887.810555373931,24.19723073309719
0.19,3.4790551582022324,0.002809178639476766,0.00046711207785789504,719.0505932046719,0.3358772166767863,0.0029734849538189,6440.111981164431,19.149576076901262,3.4293288600088885,0.001662507773739543,0.0001471480249875698,3577.501118321528,0.526422223951835,0.003034046636537775,7998.054188088145,24.266469408215702
0.195,3.486153856124405,0.0028036403742841467,0.0004576438436393339,736.0946241835495,0.3368691730936106,0.0029499146376605195,6499.784768576622,19.17381023046707,3.4351216745405115,0.0016577544628805388,0.0001467423109761431,3600.434612944643,0.5283360956219922,0.0030004193522545535,8110.768938031296,24.335708083334215
0.2,3.4932525540465775,0.002798519071748764,0.00044846436051318726,753.6919305047244,0.3380039696377508,0.0029244940102759608,6558.475297059536,19.180221722793465,3.4413677463408803,0.0016530011520215345,0.00014633659696471646,3623.4952724778695,0.5302499672921495,0.0029667920679713315,8226.038832286831,24.404946758452727
0.20500000000000002,3.5003512519687496,0.0027933977692133813,0.0004392848773870406,772.0246783799165,0.3391387661818911,0.002899073382891402,6618.195085487624,19.18663321511986,3.448691999792486,0.0016482478411625303,0.00014593088295328978,3646.6841575449394,0.5321638389623067,0.00293316478368811,8343.951751254093,24.47418543357124
0.21,3.505397063926573,0.0027882764666779985,0.000430105394260894,791.1399560816195,0.3402735627260313,0.0028736527555068433,6678.971448678413,19.193044707446255,3.456016253244092,0.0016434945303035263,0.00014552516894186313,3670.0023405973598,0.5340777106324639,0.0028995374994048883,8464.599652091802,24.543424108689752
0.215,3.509551728545235,0.0027831551641426156,0.00042092591113474735,811.0889594555739,0.3414083592701716,0.0028482321281222845,6740.83267659438,19.199456199772648,3.4633405066956975,0.001638741219444522,0.00014511945493043645,3693.450906079758,0.5359915823026211,0.0028659102151216667,8588.078807892236,24.612662783808265
0.22,3.5137063931638965,0.002778033861607233,0.00041174642800860073,831.9274497923676,0.3425431558143119,0.0028228115007377257,6803.808078250957,19.205867692099044,3.470664760147303,0.0016339879085855177,0.0001447137409190098,3717.030950597991,0.5379054539727783,0.002832282930838445,8714.490063893494,24.681901458926777
0.225,3.5178610577825586,0.0027729125590718502,0.00040256694488245405,853.7162743424028,0.3436779523584521,0.002797390873353167,6867.928028018526,19.212279184425437,3.477989013598909,0.0016292345977265137,0.00014430802690758312,3740.743583090104,0.5398193256429357,0.002798655646555223,8843.939112162901,24.75114013404529
0.23,3.5220157224012203,0.0027677912565364678,0.00039338746175630743,876.5219597064695,0.3448127489025924,0.0027719702459686082,6933.224014472153,19.218690676751834,3.4853132670505147,0.0016249456343165147,0.000143902149860496,3766.4113080647053,0.541994684489394,0.0027612096110761794,8961.543657712722,24.74470047775515
0.23500000000000001,3.5261703870198824,0.002762669954001085,0.00038420797863016076,900.4173902899147,0.3459475454467327,0.0027465496185840495,6999.728691954051,19.225102169078227,3.4926375205021203,0.0016214993193359134,0.00014349597695360923,3795.5388997797495,0.5446445624893222,0.0027168337115388457,9054.999472134909,24.600927823862573
0.24,3.530325051638544,0.002757548651465702,0.0003750284955040142,925.4825863949792,0.3470823419908729,0.0027211289911994907,7067.4759350262375,19.231513661404623,3.499961773953726,0.001618053004355312,0.00014308980404672243,3824.8318539212264,0.5472944404892504,0.0026724578120015125,9151.55893579964,24.457155169969997
0.245,3.534479716257206,0.0027516395713753413,0.00036868022238554176,943.9712585206511,0.34802353351695337,0.0026952527771291666,7123.290763856152,19.199069213581836,3.507286027405332,0.0016146066893747107,0.00014268363113983565,3854.29158268485,0.5499443184891785,0.0026280819124641793,9251.37926666843,24.31338251607742
0.25,3.5386343808758682,0.002745012211893555,0.0003649133883909169,955.8109158525174,0.3487881999647677,0.002668961168477815,7168.031121507183,19.131196717743155,3.513510519344434,0.0016111603743941094,0.00014227745823294888,3883.9195143924485,0.5525941964891067,0.0025837060129268456,9354.62848375899,24.169609862184842
0.255,3.54278904549453,0.0027383848524117687,0.000361146554396292,967.897553382198,0.34955286641258193,0.0026426695598264632,7213.661712271098,19.063324221904473,3.517862781154184,0.001607714059413508,0.0001418712853260621,3913.717093722807,0.5552440744890349,0.0025393301133895124,9461.486350911044,24.025837208292266
0.26,3.5472963694448008,0.0027317574929299824,0.0003573797204016671,980.2389807308218,0.35031753286039624,0.0026163779511751114,7260.209373624417,18.99545172606579,3.5222150429639343,0.0016042677444329067,0.00014146511241917533,3943.685781946486,0.557893952488963,0.0024949542138521788,9572.145421268502,23.88206455439969
0.265,3.5524001638482297,0.0027251301334481966,0.0003536128864070422,992.8433402850634,0.3510821993082105,0.0025900863425237595,7307.70203273773,18.92757923022711,3.526567304773685,0.0016008214294523054,0.00014105893951228853,3973.827057164702,0.5605438304888912,0.0024505783143148455,9686.812195244647,23.738291900507114
0.27,3.557503958251658,0.0027185027739664103,0.00034984605241241735,1005.7191251117757,0.3518468657560248,0.002563794733872408,7356.168762349527,18.85970673438843,3.530919566583435,0.001597375114471704,0.00014065276660540175,4004.1424145523347,0.5631937084888193,0.002406202414777512,9805.708406620557,23.594519246614535
0.275,3.562607752655087,0.002711875414484624,0.00034607921841779243,1018.8751980425496,0.35261153220383906,0.002537503125221056,7405.639840113568,18.791834238549743,3.5352718283931854,0.0015939287994911028,0.00014024659369851498,4034.6333666051746,0.5658435864887476,0.0023618265152401787,9929.072453629055,23.45074659272196
0.28,3.567711547058516,0.0027052480550028377,0.00034231238442316756,1032.3208120183251,0.3533761986516534,0.0025112115165697043,7456.146811674331,18.72396174271106,3.539624090202936,0.0015911555774437167,0.00013979869581086032,4050.069179885286,0.5661943892917236,0.0023176607164427086,10024.923212228441,23.23437071433651
0.28500000000000003,3.5728153414619443,0.0026986206955210514,0.0003385455504285427,1046.0656317921882,0.3541408650994676,0.002484919907918353,7507.722557746663,18.65608924687238,3.5439763520126863,0.0015892793478330287,0.00013929519342890294,4045.2318006499895,0.5634813461362896,0.0022737749068789718,10080.699106930559,22.921240673135966
0.29,3.5779191358653732,0.0026919933360392656,0.0003347787164339178,1060.1197570973331,0.35490553154728194,0.002458628299267001,7560.401365499399,18.5882167510337,3.5483286138224366,0.0015874031182223406,0.00013879169104694558,4040.359323752159,0.5607683029808557,0.002229889097315235,10138.67042049552,22.60811063193543
0.295,3.583022930268802,0.002686531711769147,0.0003311362027554171,1074.226775247701,0.3557153752537206,0.002432862552360761,7608.891204481189,18.51138647636945,3.5526808756321873,0.0015855268886116524,0.00013828818866498823,4035.4513658237684,0.5580552598254217,0.002186003287751498,10198.969377428195,22.294980590734884
0.3,3.5881267246722306,0.0026858274368842267,0.00032800103857924014,1087.5257842997137,0.35670958673200875,0.002409242840012596,7636.423910374347,18.397999629370386,3.557498481910915,0.0015836506590009645,0.00013778468628303087,4030.507537893069,0.5553422166699877,0.0021421174781877613,10261.739037828618,21.981850549534343
0.305,3.5932305190756595,0.002685123161999307,0.00032486587440306317,1101.0814812961596,0.3577037982102969,0.0023856231276644315,7664.501811009978,18.284612782371322,3.56289841933688,0.0015817744293902764,0.0001372811839010735,4025.527445281832,0.5526291735145538,0.0020982316686240245,10327.13443055775,21.668720508333802
0.31,3.5983338705542236,0.0026844188871143868,0.0003217307102268862,1114.9013702659263,0.3586980096885851,0.0023620034153162667,7693.1412620075225,18.171225935372263,3.568298356762845,0.0015798981997795882,0.00013677768151911613,4020.510687500308,0.5499161303591198,0.0020543458590602873,10395.323831646281,21.355590467133258
0.315,3.6034280172094495,0.002683714612229467,0.00031859554605070923,1128.9932506138139,0.35969222116687327,0.002338383702968102,7722.359279810431,18.0578390883732,3.57369829418881,0.0015780219701689003,0.00013627417913715878,4015.456858139873,0.5472030872036858,0.0020104600494965505,10466.490210139747,21.042460425932717
0.32,3.6085221638646754,0.002683010337344547,0.00031546038187453226,1143.365231798321,0.3606864326451614,0.0023147639906199373,7752.1735754012125,17.944452241374137,3.579098231614775,0.0015761457405582121,0.00013577067675520142,4010.365544763274,0.5444900440482517,0.0019665742399328136,10540.83286753536,20.729330384732172
0.325,3.6136163105199013,0.0026823060624596266,0.0003123252176983553,1158.0257488934562,0.36168064412344963,0.0022911442782717725,7782.602590101914,17.831065394375077,3.58449816904074,0.001574269510947524,0.00013526717437324404,4005.2363287924327,0.5417770008928178,0.0019226884303690766,10618.569301742024,20.41620034353163
0.33,3.618710457175127,0.002681601787574707,0.0003091900535221783,1172.9835790973236,0.3626748556017378,0.002267524565923608,7813.665533612092,17.717678547376014,3.5898981064667046,0.0015736962817213252,0.00013467166522946938,3987.1073539611143,0.5369503868066067,0.001861240925546257,10647.90417745076,19.81831502636631
0.335,3.623804603830353,0.0026808975126897867,0.00030605488934600135,1188.2478592553723,0.36366906708002594,0.002243904853575443,7845.382424449162,17.60429170037695,3.5952980438926696,0.0015744153267584528,0.0001339849067109717,3955.875429761256,0.530027600416787,0.0017823762909406349,10625.15171236559,18.938018499767715
0.34,3.628898750485579,0.002680193237804867,0.0003029197251698244,1203.8281044718192,0.3646632785583141,0.0022202851412272784,7877.7741329699975,17.49090485337789,3.6006979813186346,0.0015751343717955802,0.00013329814819247406,3924.321688787732,0.5231048140269672,0.0017035116563350128,10600.292581513091,18.057721973169116
0.34500000000000003,3.633992897140805,0.0026794889629199467,0.0002997845609936474,1219.7342278889098,0.3656574900366023,0.0021966654288791136,7910.8624271680765,17.37751800637883,3.6060979187445996,0.0015758534168327076,0.0001326113896739764,3892.441131234468,0.5161820276371475,0.0016246470217293908,10573.01999562073,17.177425446570517
0.35000000000000003,3.6390870437960308,0.002688304221916702,0.00030016969393242224,1218.416001497506,0.3657315582518721,0.002178898507493004,7915.013446302957,17.24601098493657,3.6115500707146975,0.001576572461869835,0.00013192463115547872,3860.2286531856535,0.5092592412473277,0.001545782387123769,10542.96455680021,16.297128919971918
0.355,3.644181190451256,0.002698533748557905,0.00030107781910699395,1214.532929234554,0.3656689255675686,0.002162001104823907,7914.802589705996,17.111811943407485,3.617050783610827,0.0015772915069069623,0.00013123787263698107,3827.679043891758,0.502336454857508,0.0014669177525181477,10509.677428682291,15.416832393373333
0.36,3.649275337106482,0.0027087632751991077,0.0003019859442815656,1210.6732111425065,0.36560629288326507,0.0021451037021548098,7914.588411191478,16.977612901878395,3.6225514965069574,0.0015780105519440897,0.0001305511141184834,3794.786982959556,0.4954136684676883,0.0013880531179125257,10472.607769244476,14.536535866774734
0.365,3.654585771337723,0.002718992801840311,0.00030289406945613724,1206.836637162672,0.3655436601989615,0.002128206299485713,7914.370831633928,16.843413860349305,3.628052209403087,0.0015787295969812174,0.00012986435559998573,3761.547037452995,0.48849088207786856,0.0013091884833069038,10431.07200705095,13.656239340176135
0.37,3.6599801783847297,0.002729222328481514,0.0003038021946307089,1203.0229997479896,0.365481027514658,0.0021113088968166154,7914.149769374816,16.709214818820215,3.6335529222992173,0.0015794486420183447,0.00012917759708148805,3727.9536589015906,0.4815680956880488,0.0012303238487012817,10384.21130100315,12.77594281357754
0.375,3.6653745854317363,0.0027394518551227174,0.0003047103198052806,1199.232093825599,0.3654183948303545,0.0020944114941475185,7913.925140120375,16.575015777291124,3.639053635195347,0.0015801676870554721,0.0001284908385629904,3694.001180212879,0.47464530929822907,0.0011514592140956597,10330.93151833573,11.895646286978941
0.38,3.670768992478743,0.0027496813817639203,0.00030561844497985224,1195.4637167600827,0.365355762146051,0.002077514091478421,7913.696856834438,16.440816735762034,3.6445543480914773,0.0015819657683058966,0.00012982405823481173,3658.7152161102376,0.47498925728088726,0.0011034795521916085,10521.30915657798,11.61004951657014
0.385,3.6761633995257497,0.0027599109084051237,0.0003065265701544239,1191.717668317359,0.3652931294617474,0.002060616688809324,7913.4648296259875,16.306617694232944,3.650055060987607,0.0015845597162964082,0.00013264715696496802,3623.846564100834,0.4806929440052433,0.0010782797768555648,10909.122845697957,11.763086547749138
0.39,3.681557806572756,0.0027701404350463266,0.0003074346953289956,1187.9937506292165,0.3652304967774439,0.002043719286140227,7913.228965631148,16.172418652703854,3.655555773883737,0.0015871536642869197,0.0001354702556951243,3590.4311853093013,0.4863966307295993,0.0010530800015195213,11315.496981932993,11.916123578928135
0.395,3.6869522136197626,0.0027803699616875295,0.00030834282050356724,1184.2917681584734,0.3651678640931404,0.00202682188347113,7912.989168889252,16.038219611174764,3.661056486779867,0.0015897476122774313,0.00013829335442528057,3558.3800790647206,0.4921003174539553,0.0010278802261834777,11741.796663333003,12.069160610107131
0.4,3.692346620666769,0.0027881981907069983,0.00030903695757801634,1181.9721853489093,0.36527308810206616,0.001996489991388849,7927.907196933044,15.82798737133645,3.6666705474745913,0.001592341560267943,0.00014111645315543686,3527.611366691526,0.4978040041783114,0.0010026804508474342,12189.524220758776,12.22219764128613
0.405,3.697741027713776,0.0027940174591738454,0.000309552069092291,1180.7989025443112,0.36551874346449803,0.0019549186098607755,7956.415460118046,15.554144650768754,3.6723626805351257,0.0015949355082584547,0.00014393955188559315,3498.0495930879947,0.5035076909026674,0.0009774806755113905,12660.3369074184,12.375234672465126
0.41000000000000003,3.7031354347607826,0.0027998367276406925,0.0003100671806065657,1179.6295180657528,0.36576439882692985,0.001913347228332702,7986.162523943115,15.280301930201055,3.67805481359566,0.0015975294562489662,0.00014676265061574942,3469.625108912954,0.5092113776270234,0.000952280900175347,13156.067397064506,12.528271703644123
0.41500000000000004,3.708411263865781,0.0028056559961075395,0.0003105822921208404,1178.4640125167075,0.3660100541893617,0.0018717758468046286,8017.230928185866,15.006459209633357,3.6837469466561945,0.0016001234042394778,0.0001495857493459057,3442.2735227316166,0.5149150643513795,0.0009270811248393035,13678.747625264454,12.681308734823121
0.42,3.7135053398348425,0.0028114752645743866,0.00031109740363511506,1177.3023666291137,0.3662557095517936,0.0018302044652765553,8049.710711879108,14.732616489065663,3.689439079716729,0.0016027173522299893,0.00015240884807606194,3415.9352140494675,0.5206187510757354,0.0009018813495032601,14230.63662761298,12.834345766002116
0.425,3.7185994158039035,0.0028172945330412337,0.00031161251514938974,1176.144561262315,0.36650136491422547,0.0017886330837484819,8083.700284798692,14.458773768497966,3.6951312127772633,0.001605311300220501,0.00015523194680621823,3390.5548994828955,0.5263224378000915,0.0008766815741672166,14814.253179118286,12.987382797181112
0.43,3.723693491772965,0.0028231138015080808,0.0003121276266636644,1174.9905774020076,0.3667470202766573,0.0017470617022204084,8119.3074233738225,14.184931047930268,3.7008233458377977,0.0016080897602959393,0.00015639373800611854,3370.163305422899,0.5270724370261434,0.0008888840568763505,14896.251035191553,13.241040052409604
0.435,3.728787567742026,0.002828933069974928,0.0003126427381779391,1173.8403961592003,0.36699267563908916,0.0017054903206923347,8156.650412249445,13.91108832736257,3.706515478898332,0.0016109680514278322,0.0001566566716276286,3352.1854951188375,0.5251422223437313,0.0009213231920297409,14706.173066593657,13.549138312255872
0.44,3.7338816437110873,0.002834752338441775,0.0003131578496922138,1172.6939987691833,0.36723833100152103,0.001663918939164261,8195.859356973526,13.637245606794872,3.7122076119588665,0.001613846342559725,0.00015691960524913864,3334.2679318535397,0.5232120076613194,0.0009537623271831313,14529.024870408224,13.85723657210214
0.445,3.7389757196801483,0.0028405716069086224,0.00031367296120648846,1171.5513665905078,0.3674839863639529,0.0016223475576361876,8237.077698503816,13.363402886227174,3.717899745019401,0.0016167246336916178,0.0001571825388706487,3316.410313284794,0.5212817929789073,0.0009862014623365218,14363.530549212232,14.165334831948407
0.45,3.7440697956492097,0.002845423879094225,0.0003146178707755724,1169.6062159014125,0.3679790172927769,0.0015914130788112794,8264.681567712469,13.152522339068131,3.723840186545332,0.0016196029248235107,0.00015744547249215874,3298.612339090034,0.5193515782964954,0.0010186405974899123,14208.576732028401,14.473433091794675
0.455,3.7491638716182707,0.0028468113308049063,0.00031710277913189977,1164.8197491713017,0.3693675796499422,0.0015985914231590364,8236.776332283976,13.167239999268508,3.729905064930294,0.0016224812159554034,0.0001577084061136688,3280.8737109495005,0.5174213636140834,0.0010510797326433027,14063.187494318516,14.781531351640943
0.46,3.754257947587332,0.0028481987825155876,0.00031958768748822713,1160.1077154161808,0.3707561420071075,0.0016057697675067935,8209.120588897322,13.181957659468885,3.735969943315256,0.0016253595070872962,0.00015797133973517884,3263.194132529573,0.5154911489316714,0.0010835188677966931,13926.503783151993,15.089629611487211
0.465,3.7593091876292712,0.0028495862342262685,0.00032207259584455454,1155.468391802838,0.3721447043642728,0.0016129481118545505,8181.711006497205,13.19667531966926,3.742034821700218,0.001628237798219189,0.0001582342733566889,3245.5733094662714,0.5135609342492594,0.0011159580029500835,13797.766430841408,15.39772787133348
0.47000000000000003,3.763783391822704,0.0028509736859369497,0.0003245575042008819,1150.9001082601471,0.3735332667214381,0.0016201264562023074,8154.544313064358,13.211392979869638,3.74809970008518,0.0016311160893510818,0.00015849720697819894,3228.0109493489153,0.5116307195668475,0.001148397138103474,13676.302047493093,15.705826131179748
0.47500000000000003,3.7682575960161375,0.002852361137647631,0.00032704241255720925,1146.4012454746023,0.37492182907860344,0.0016273048005500644,8127.617294313458,13.226110640070015,3.754164578470142,0.0016339943804829747,0.000158760140599709,3210.5067617039495,0.5097005048844354,0.0011808362732568644,13561.51123885957,16.013924391026016
0.48,3.7727318002095704,0.002853748589358312,0.0003295273209135366,1141.9702329765469,0.3763103914357687,0.0016344831448978213,8100.92679242534,13.24082830027039,3.7602294568551033,0.0016368721496537923,0.00015920209488900054,3179.3447589273987,0.5061583459956063,0.001179780323590474,13575.789953251142,16.016449864042936
0.485,3.7772060044030034,0.002855136041068993,0.00033201222926986396,1137.6055473123408,0.377698953792934,0.0016416614892455783,8074.469704812484,13.255545960470767,3.7662943352400653,0.0016397497182637157,0.00015971283696150754,3143.1212122649317,0.5019968057247249,0.0011658540575415195,13639.409187954685,15.90156054424605
0.49,3.7816802085964363,0.002856523492779674,0.0003344971376261914,1133.305710298002,0.37908751615009934,0.0016488398335933352,8048.242982916728,13.270263620671145,3.7723592136250272,0.0016426272868736388,0.00016022357903401453,3107.128604012498,0.49783526545384366,0.0011519277914925654,13704.566676001632,15.786671224449167
0.495,3.786154412789869,0.0028579109444903552,0.00033698204598251873,1129.0692873501105,0.3804760785072646,0.0016560181779410924,8022.243631038265,13.284981280871522,3.778424092009989,0.0016455048554835621,0.00016073432110652152,3071.3647327119133,0.4936737251829623,0.001138001525443611,13771.318890405857,15.671781904652281
0.5,3.790628616983302,0.0028592983962010365,0.0003394669543388461,1124.894885890023,0.38186464086442995,0.0016631965222888494,7996.468705194973,13.299698941071897,3.783377935321682,0.0016483824240934855,0.00016124506317902852,3035.82742479738,0.489512184912081,0.0011240752593946568,13839.725102777533,15.556892584855397
0.505,3.7951028211767355,0.0028605623554485583,0.000339178765552451,1129.959196729185,0.3832581654712441,0.00164598434735689,7983.922973992964,13.14141224569549,3.7879417361748375,0.0016512599927034086,0.0001617558052515355,3000.5145341551342,0.48535064464119965,0.0011101489933457024,13909.847558858115,15.442003265058512
0.51,3.7995770253701684,0.002861811367028581,0.0003385549179495342,1136.159217665563,0.3846522907143716,0.001625819916368101,7972.706433738259,12.962184907327757,3.792505537027993,0.001654137561313332,0.0001622665473240425,2965.423941691413,0.4811891043703183,0.0010962227272967482,13981.75166743516,15.327113945261628
0.515,3.8040512295636013,0.0028630603786086034,0.0003379310703466174,1142.3821300643638,0.38604641595749917,0.0016056554853793115,7961.208170344366,12.782957568960024,3.7970693378811484,0.001657015129923255,0.0001627772893965495,2930.553554908556,0.477027564099437,0.0010822964612477938,14055.506203842124,15.212224625464742
0.52,3.808187212428424,0.002864309390188626,0.00033730722274370056,1148.6280609384385,0.3874405412006267,0.0015854910543905223,7949.4174348636,12.60373023059229,3.8016331387343043,0.0016598926985331784,0.00016328803146905649,2895.9013074890613,0.4728660238285557,0.0010683701951988396,14131.183529373935,15.097335305667858
0.525,3.812206356801893,0.002865558401768648,0.00033668337514078373,1154.8971382420161,0.38883466644375425,0.0015653266234017331,7937.322924479431,12.424502892224558,3.8061969395874597,0.0016627702671431015,0.00016379877354156348,2861.4651588874194,0.46870448355767436,0.0010544439291498852,14208.8598280898,14.982445985870973
0.53,3.8162255011753623,0.0028668074133486707,0.0003360595275378669,1161.189490879443,0.3902287916868818,0.0015451621924129437,7924.912746366423,12.245275553856825,3.810760740440615,0.0016635937622539749,0.0001643588573461075,2848.3468038845235,0.4681510260118976,0.001041102342631463,14294.66245249226,14.882206566415707
0.535,3.8202446455488315,0.0028680564249286933,0.00033543567993495006,1167.5052487140172,0.39162291693000933,0.0015249977614241546,7912.174378682978,12.066048215489094,3.8153245412937706,0.0016638904183075268,0.0001649315965651754,2840.710921067725,0.4685229875918298,0.00102791071764696,14384.249889533019,14.785724626763091
0.54,3.8242637899223006,0.002869305436508716,0.0003348118323320333,1173.8445425769225,0.3930170421731369,0.0015048333304353654,7899.094628427965,11.88682087712136,3.819888342146926,0.0016641870743610784,0.0001655043357842433,2833.1278872538314,0.46889494917176194,0.001014719092662457,14476.166648809478,14.689242687110474
0.545,3.82828293429577,0.0028705544480887384,0.00033418798472911645,1180.207504276263,0.3944111674162644,0.001484668899446576,7885.6595858630435,11.707593538753628,3.824452143000082,0.0016644837304146303,0.00016607707500331122,2825.597155672075,0.4692669107516941,0.001001527467677954,14570.504772366592,14.592760747457856
0.55,3.8323020786692394,0.0028718034596687605,0.0003335641371261996,1186.5942666061976,0.39580529265939196,0.0014645044684577868,7871.8545751696975,11.528366200385895,3.8285401449435166,0.001664780386468182,0.0001666498142223791,2818.1181870682176,0.46963887233162627,0.0009883358426934512,14667.361216304185,14.49627880780524
0.555,3.8363212230427086,0.002871250927036386,0.0003344484792910035,1184.7665173701155,0.3962433600493334,0.001446780742876155,7878.238226206751,11.398083353466726,3.832519585118503,0.0016650770425217336,0.00016722255344144701,2810.6904495758267,0.4700108339115584,0.0009751442177089481,14766.83818316045,14.399796868152622
0.56,3.840340367416178,0.002869315528726546,0.0003364905082061708,1176.6975519205996,0.3959475572507196,0.001430930503225725,7900.712356006038,11.305370307421423,3.83649902529349,0.0016653736985752854,0.00016779529266051492,2803.3134185901963,0.4703827954914906,0.0009619525927244452,14869.043481644048,14.303314928500004
0.5650000000000001,3.844359511789647,0.0028673801304167057,0.000338532537121338,1168.7259305013122,0.39565175445210576,0.0014150802635752946,7923.689948898444,11.212657261376123,3.8404784654684763,0.001665670354628837,0.00016836803187958283,2795.986576644832,0.4707547570714227,0.0009487609677399422,14974.09091637665,14.206832988847388
0.5700000000000001,3.8480752637511677,0.0028654447321068656,0.0003405745660365053,1160.8499021360121,0.3953559516534919,0.0013992300239248643,7947.188114316749,11.119944215330822,3.844457905643463,0.0016659670106823888,0.00016894077109865072,2788.7094132904526,0.47112671865135486,0.0009355693427554393,15082.100710607892,14.11035104919477
0.5750000000000001,3.851368006892372,0.002863509333797025,0.0003426165949516725,1153.0677575924276,0.39506014885487806,0.001383379784274434,7971.224745827243,11.027231169285521,3.84843734581845,0.0016662636667359406,0.00016951351031771863,2781.4814249764436,0.47149868023128705,0.0009223777177709363,15193.199965203803,14.013869109542153
0.58,3.854660750033576,0.0028615739354871847,0.00034465862386683977,1145.377828145635,0.39476434605626426,0.001367529544624004,7995.818566571896,10.93451812324022,3.8524167859934364,0.0016664229558478775,0.00016908898875513898,2768.108671907442,0.46805669609716016,0.0009004158337739645,15217.305822582066,13.701903110033635
0.585,3.8579534931747803,0.0028596385371773446,0.000346700652782007,1137.7784843851393,0.3944685432576504,0.0013516793049735737,8020.989177907762,10.84180507719492,3.8563962261684233,0.0016665615738502887,0.00016851439843074072,2753.715943943901,0.4640407857428458,0.0008771341927635306,15228.583005994662,13.357510861895548
0.59,3.861246236315985,0.0028577031388675044,0.00034874268169717427,1130.2681350638659,0.39417274045903655,0.0013358290653231433,8046.757111509146,10.749092031149619,3.8603756663434097,0.0016667001918526999,0.00016793980810634248,2739.2247292389156,0.46002487538853143,0.0008538525517530969,15240.475169910109,13.01311861375746
0.595,3.864538979457189,0.002855767740557664,0.0003507847106123415,1122.8452259873527,0.39387693766042275,0.001319978825672713,8073.143885223621,10.656378985104318,3.8643551065183965,0.0016668388098551113,0.00016736521778194422,2724.634013432464,0.45600896503421706,0.000830570910742663,15253.034029679065,12.668726365619372
0.6,3.8678317225983934,0.002853832342247824,0.00035282673952750877,1115.5082389415177,0.3935811348618089,0.0013041285860222827,8100.17206300125,10.563665939059016,3.867582920336513,0.0016669774278575225,0.00016679062745754598,2709.9427681867237,0.4519930546799027,0.0008072892697322292,15266.317266386013,12.324334117481285
0.605,3.871124465739598,0.0028526882403851796,0.00035435051668485947,1110.6082044270172,0.3935445910731576,0.0012913042018506452,8123.925384404223,10.490458984402292,3.870716126926099,0.0016671160458599339,0.00016621603713314772,2695.149950944476,0.44797714432558833,0.0007840076287217953,15280.389412631943,11.979941869343197
